Repository: petermr/openDiagram

# openDiagram
Extraction of semantic data from diagrams in scientific and other technical/business documents.

# Overview

In many documents the diagrams are a key component of the information. Data are created in semantic form and output as machine readable files and then, kin one of the great barbarism of this century are trashed into bitmaps futher degraded by JPEG technology. This lost data leads to irreproducible science and in the worst cases people die. (Clinical trials are often published as PDF and data extraction is hard or near impossible.)

This project tackles the impossible - reconstituting semantic data for the world - "turning hamburgers into cows". 

Among the subjects I have successfully extracted semantic data from:
* phylogenetic trees
* chemical structures and reactions
* study baseline data
* cyclic voltammograms
* forest plots

Many of these have common semantic diagrammatic abstractions and AMI builds these up using heuristics.

##

File: python/diagrams/resources/liion/PMC7040742/sections/1_body/5_6__direct_recycling_appro/11_p.xml
<?xml version="1.0" encoding="UTF-8"?>
<p>A pulsating voltage method for relithiation was developed by Zhu et al. [
 <xref rid="B220-materials-13-00801" ref-type="bibr">220</xref>]. The spent cobalt oxide was exposed to a very short (500 ns) high-voltage pulse at a frequency of 150 Hz in a 0.1 M LiOH aqueous solution. Upon pulsed electrical discharge, the suspended LCO underwent a structural change, which fixed cation disordering accumulated during cycling and supposedly improved Li
 <sup>+</sup> intercalation properties. The resulting LCO did not reach a satisfactory electrochemical discharge capacity, at 127 mAh/g at 0.2 C [
 <xref rid="B220-materials-13-00801" ref-type="bibr">220</xref>]. 
</p>

File: python/diagrams/resources/liion/PMC7040742/sections/1_body/5_6__direct_recycling_appro/12_p.xml
<?xml version="1.0" encoding="UTF-8"?>
<p>Many other processes not discussed herein are summarized in 
 <xref ref-type="app" rid="app1-materials-13-00801">Table S11</xref> in 
 <xref ref-type="app" rid="app1-materials-13-00801">Supplementary Information</xref> [
 <xref rid="B224-materials-13-00801" ref-type="bibr">224</xref>,
 <xref rid="B225-materials-13-00801" ref-type="bibr">225</xref>,
 <xref rid="B226-materials-13-00801" ref-type="bibr">226</xref>,
 <xref rid="B227-materials-13-00801" ref-type="bibr">227</xref>,
 <xref rid="B228-materials-13-00801" ref-type="bibr">228</xref>]
</p>

File: python/diagrams/resources/liion/PMC7040742/sections/1_body/5_6__direct_recycling_appro/1_p.xml
<?xml version="1.0" encoding="UTF-8"?>
<p>Instead of dissolving the active material completely, attempts can be made to refresh or reactivate it to recover any capacity or properties lost during cycling. This is referred as direct recycling. It is claimed to be less costly than leaching because intervention on the active material is minimized. One may argue that full refunctionalization needs at least the same number of steps as the leaching/resynthesis process and, thus, may not represent an economic advantage.</p>

File: python/diagrams/resources/liion/PMC7040742/sections/1_body/5_6__direct_recycling_appro/2_p.xml
<?xml version="1.0" encoding="UTF-8"?>
<p>Different methods have been developed with varying degrees of success. The methods may involve physical separation of active material from other components, washing of PVDF binder, thermal treatment, lithium replenishment of the active material, and final thermal treatment step. 
 <xref ref-type="app" rid="app1-materials-13-00801">Table S11</xref> in 
 <xref ref-type="app" rid="app1-materials-13-00801">Supplementary Information</xref> summarizes the process and reagent schemes, specifies the types of batteries treated, and gives values of key process parameters. Where available, the capacity of refreshed material is also provided. Note that parameters of cycling and, more particularly, details of the protocol followed for button cell fabrication are rarely specified in publications despite their high influence on the capacity of cells. Therefore, comparison with each process becomes difficult.
</p>

File: python/diagrams/resources/liion/PMC7040742/sections/1_body/5_6__direct_recycling_appro/3_p.xml
<?xml version="1.0" encoding="UTF-8"?>
<p>A simple process patented by Toyota [
 <xref rid="B209-materials-13-00801" ref-type="bibr">209</xref>] claims to clean out adsorbed phosphorous compounds from the surface of the cathode active material. These compounds are coming from the dissociation of electrolyte (LiPF
 <sub>6</sub>) during cycling. According to the authors, applying very high frequency ultrasound (&gt;900 kHz) for up to 30 min on the whole undamaged battery, the thin film covering the positive electrode was stripped off. The battery treated thereby was tested for internal resistance and then classified according to a threshold for reuse in electric vehicles, in stationary purpose, or for definitive discard. It is well known that internal resistance is not the only indication of cells degradation [
 <xref rid="B210-materials-13-00801" ref-type="bibr">210</xref>] and such simple process would not be efficient to completely refurbish cathodic active material, clean the oxidized current collectors, and to regenerate un-cyclable lithium fixed in the anodic material.
</p>

File: python/diagrams/resources/liion/PMC7040742/sections/1_body/5_6__direct_recycling_appro/4_p.xml
<?xml version="1.0" encoding="UTF-8"?>
<p>Farasis Energy, Inc. developed a selective leaching process during which the shredded cathode is cleaned off residual Cu and Al in the alkaline solution after separation from other components [
 <xref rid="B107-materials-13-00801" ref-type="bibr">107</xref>]. The solution is made of a complexing agent (5 M NH
 <sub>4</sub>OH) and 1 M LiOH with O
 <sub>2(g)</sub> bubbling to promote oxidation of metallic aluminum and copper. After 12 h, these contaminants are completely solubilized. The patent claims to treat any type of LIB. However, for LFP batteries, pH shall be maintained in a closed region to minimize delithiation of the active material by oxygen while avoiding phase transformation of LFP to iron oxide at pH above 14 [
 <xref rid="B211-materials-13-00801" ref-type="bibr">211</xref>].
</p>

File: python/diagrams/resources/liion/PMC7040742/sections/1_body/5_6__direct_recycling_appro/5_p.xml
<?xml version="1.0" encoding="UTF-8"?>
<p>Other authors developed thermal refunctionalization processes, during which the active material was calcined with or without a lithium precursor. Wei et al. proposed a process of thermally reactivating the transition metal oxides after selective leaching of the aluminum current collector with NaOH [
 <xref rid="B88-materials-13-00801" ref-type="bibr">88</xref>]. The recovered oxides are suitable for metal air battery. Similarly, Nihon Kagaku Sangyo Co. Ltd. (Tokyo, Japan) patented a process that selectively leaches contaminants, namely, lithium compounds, adsorbed to the surface of active material using ammonia water [
 <xref rid="B212-materials-13-00801" ref-type="bibr">212</xref>]. The refreshed active material was then thermally treated at 600–700 °C. 
</p>

File: python/diagrams/resources/liion/PMC7040742/sections/1_body/5_6__direct_recycling_appro/7_p.xml
<?xml version="1.0" encoding="UTF-8"?>
<p>The process patented by Retriev [
 <xref rid="B214-materials-13-00801" ref-type="bibr">214</xref>] included crushing and screening steps followed by thermal treatment at 500 °C to modify the carbon surface and destroy PVDF. Then, selective flotation was applied to remove carbon. The sink fraction was mixed with appropriate amounts of lithium hydroxide solution before calcination at 500–800 °C. The capacity recovery was around 95%. This process is essentially similar to the one developed by Poe et al. [
 <xref rid="B108-materials-13-00801" ref-type="bibr">108</xref>], except that PVDF was removed through NMP washing instead of being thermally calcined. The final calcination-relithiation step was also performed at higher temperatures (850 °C) with Li
 <sub>2</sub>CO
 <sub>3(s)</sub>. 
</p>

File: python/diagrams/resources/liion/PMC7040742/sections/1_body/5_6__direct_recycling_appro/8_p.xml
<?xml version="1.0" encoding="UTF-8"?>
<p>Hydrothermal relithiation was proposed by Sloop. [
 <xref rid="B215-materials-13-00801" ref-type="bibr">215</xref>] and by Shi et al. [
 <xref rid="B216-materials-13-00801" ref-type="bibr">216</xref>] after the spent batteries were dismantled, screened, and PVDF was removed with solvent. The former used 24% LiOH solution and the latter preferred a blend of 1 M LiOH and 1.5 M Li
 <sub>2</sub>SO
 <sub>4</sub> as the lithium precursor. Although the optimal process temperatures were similar in both studies, the 12 h duration claimed by Sloop was significantly longer than the 4 h one proposed by Shi et al. Both processes ended with final annealing, at a temperature slightly higher in Shi et al.’s study (800 °C). Sloop’s process flowchart is shown in 
 <xref ref-type="fig" rid="materials-13-00801-f018">Figure 18</xref>.
</p>

File: python/diagrams/resources/liion/PMC7040742/sections/1_body/5_6__direct_recycling_appro/9_p.xml
<?xml version="1.0" encoding="UTF-8"?>
<p>Regenerated LFP with good electrochemical capacity (150 mAh/g) was obtained by Ganter et al. after chemical relithiation in solvent solution of lithium iodide (LiI) [
 <xref rid="B217-materials-13-00801" ref-type="bibr">217</xref>]. First, as illustrated in 
 <xref ref-type="fig" rid="materials-13-00801-f019">Figure 19</xref>, the spent LFP batteries were prepared by discharging them to 0.5 V, followed by dismantling and isolating the cathode. The black mass was then manually scraped off the cathodic current collector and ground. The following relithiation step involved suspending spent LFP in acetonitrile and 1 M LiI for approximately 20 h. A similar process with slight variation on preparation steps and iodide solvent was patented by Sloop in 2016 [
 <xref rid="B58-materials-13-00801" ref-type="bibr">58</xref>]. However, large-scale utilization of iodide and organic solvents can cause severe environmental and safety issues, which make both processes not really commercially applicable.
</p>

File: python/diagrams/resources/liion/PMC7040742/sections/tables/table_1.xml
<?xml version="1.0" encoding="UTF-8"?>
<table-wrap id="materials-13-00801-t001" orientation="portrait" position="float">
 <object-id pub-id-type="pii">materials-13-00801-t001_Table 1</object-id>
 <label>Table 1</label>
 <caption>
  <p>Electrochemical properties of six of the most important types of Li-ion batteries; here, LCO, NCO, NCA, NMC, LMO, and LFP-C are lithium-cobalt oxide, lithium-nickel-cobalt oxide, lithium-nickel-aluminum oxide, lithium-nickel-manganese-cobalt oxide, lithium-manganese-oxide, and carbon-coated lithium-iron-phosphate, respectively.</p>
 </caption>
 <table frame="hsides" rules="groups">
  <thead>
   <tr>
    <th align="center" valign="middle" style="border-top:solid thin;border-bottom:solid thin" rowspan="1" colspan="1">Cathode Material </th>
    <th align="center" valign="middle" style="border-top:solid thin;border-bottom:solid thin" rowspan="1" colspan="1">LCO</th>
    <th align="center" valign="middle" style="border-top:solid thin;border-bottom:solid thin" rowspan="1" colspan="1">NCO</th>
    <th align="center" valign="middle" style="border-top:solid thin;border-bottom:solid thin" rowspan="1" colspan="1">NCA</th>
    <th align="center" valign="middle" style="border-top:solid thin;border-bottom:solid thin" rowspan="1" colspan="1">NMC</th>
    <th align="center" valign="middle" style="border-top:solid thin;border-bottom:solid thin" rowspan="1" colspan="1">LMO</th>
    <th align="center" valign="middle" style="border-top:solid thin;border-bottom:solid thin" rowspan="1" colspan="1">LFP-C</th>
   </tr>
  </thead>
  <tbody>
   <tr>
    <td align="center" valign="middle" rowspan="1" colspan="1">References</td>
    <td align="center" valign="middle" rowspan="1" colspan="1">[
     <xref rid="B21-materials-13-00801" ref-type="bibr">21</xref>]
    </td>
    <td align="center" valign="middle" rowspan="1" colspan="1">[
     <xref rid="B21-materials-13-00801" ref-type="bibr">21</xref>]
    </td>
    <td align="center" valign="middle" rowspan="1" colspan="1">[
     <xref rid="B22-materials-13-00801" ref-type="bibr">22</xref>,
     <xref rid="B23-materials-13-00801" ref-type="bibr">23</xref>]
    </td>
    <td align="center" valign="middle" rowspan="1" colspan="1">[
     <xref rid="B21-materials-13-00801" ref-type="bibr">21</xref>,
     <xref rid="B24-materials-13-00801" ref-type="bibr">24</xref>]
    </td>
    <td align="center" valign="middle" rowspan="1" colspan="1">[
     <xref rid="B21-materials-13-00801" ref-type="bibr">21</xref>,
     <xref rid="B25-materials-13-00801" ref-type="bibr">25</xref>]
    </td>
    <td align="center" valign="middle" rowspan="1" colspan="1">[
     <xref rid="B21-materials-13-00801" ref-type="bibr">21</xref>]
    </td>
   </tr>
   <tr>
    <td align="center" valign="middle" rowspan="1" colspan="1">Average potential (V vs. Li
     <sup>0</sup>)
    </td>
    <td align="center" valign="middle" rowspan="1" colspan="1">3.7–3.9</td>
    <td align="center" valign="middle" rowspan="1" colspan="1">3.8</td>
    <td align="center" valign="middle" rowspan="1" colspan="1">3.8</td>
    <td align="center" valign="middle" rowspan="1" colspan="1">3.3</td>
    <td align="center" valign="middle" rowspan="1" colspan="1">3.8</td>
    <td align="center" valign="middle" rowspan="1" colspan="1">3.3</td>
   </tr>
   <tr>
    <td align="center" valign="middle" rowspan="1" colspan="1">First cycle discharge capacity (mAh/g at 0.1 C) </td>
    <td align="center" valign="middle" rowspan="1" colspan="1">140</td>
    <td align="center" valign="middle" rowspan="1" colspan="1">180</td>
    <td align="center" valign="middle" rowspan="1" colspan="1">180–200</td>
    <td align="center" valign="middle" rowspan="1" colspan="1">170</td>
    <td align="center" valign="middle" rowspan="1" colspan="1">120</td>
    <td align="center" valign="middle" rowspan="1" colspan="1">155–160</td>
   </tr>
   <tr>
    <td align="center" valign="middle" rowspan="1" colspan="1">Specific energy (Wh/kg)</td>
    <td align="center" valign="middle" rowspan="1" colspan="1">520</td>
    <td align="center" valign="middle" rowspan="1" colspan="1">675</td>
    <td align="center" valign="middle" rowspan="1" colspan="1">680–760</td>
    <td align="center" valign="middle" rowspan="1" colspan="1">560</td>
    <td align="center" valign="middle" rowspan="1" colspan="1">455</td>
    <td align="center" valign="middle" rowspan="1" colspan="1">560</td>
   </tr>
   <tr>
    <td align="center" valign="middle" style="border-bottom:solid thin" rowspan="1" colspan="1">Capacity retention after 100 cycles (% of initial capacity)</td>
    <td align="center" valign="middle" style="border-bottom:solid thin" rowspan="1" colspan="1">97–98</td>
    <td align="center" valign="middle" style="border-bottom:solid thin" rowspan="1" colspan="1">N/A</td>
    <td align="center" valign="middle" style="border-bottom:solid thin" rowspan="1" colspan="1">93</td>
    <td align="center" valign="middle" style="border-bottom:solid thin" rowspan="1" colspan="1">95</td>
    <td align="center" valign="middle" style="border-bottom:solid thin" rowspan="1" colspan="1">89–93</td>
    <td align="center" valign="middle" style="border-bottom:solid thin" rowspan="1" colspan="1">&gt;99</td>
   </tr>
  </tbody>
 </table>
</table-wrap>

File: python/diagrams/resources/liion/PMC7040742/sections/tables/table_2.xml
<?xml version="1.0" encoding="UTF-8"?>
<table-wrap id="materials-13-00801-t002" orientation="portrait" position="float">
 <object-id pub-id-type="pii">materials-13-00801-t002_Table 2</object-id>
 <label>Table 2</label>
 <caption>
  <p>Variation of estimated global warming potential (GWP) of lithium-iron-phosphate synthesis and cradle-to-gate energy consumption calculated for 1 kg active material production from data provided in literature; here, SS, HT, and N.S. are solid state, hydrothermal, and not specified, respectively.</p>
 </caption>
 <table frame="hsides" rules="groups">
  <thead>
   <tr>
    <th align="center" valign="middle" style="border-top:solid thin;border-bottom:solid thin" rowspan="1" colspan="1">Synthesis Method</th>
    <th align="center" valign="middle" style="border-top:solid thin;border-bottom:solid thin" rowspan="1" colspan="1">SS</th>
    <th align="center" valign="middle" style="border-top:solid thin;border-bottom:solid thin" rowspan="1" colspan="1">SS</th>
    <th align="center" valign="middle" style="border-top:solid thin;border-bottom:solid thin" rowspan="1" colspan="1">HT</th>
    <th align="center" valign="middle" style="border-top:solid thin;border-bottom:solid thin" rowspan="1" colspan="1">HT</th>
    <th align="center" valign="middle" style="border-top:solid thin;border-bottom:solid thin" rowspan="1" colspan="1">SS</th>
   </tr>
  </thead>
  <tbody>
   <tr>
    <td align="center" valign="middle" rowspan="1" colspan="1">References</td>
    <td align="center" valign="middle" rowspan="1" colspan="1">[
     <xref rid="B41-materials-13-00801" ref-type="bibr">41</xref>]
    </td>
    <td align="center" valign="middle" rowspan="1" colspan="1">[
     <xref rid="B39-materials-13-00801" ref-type="bibr">39</xref>]
    </td>
    <td align="center" valign="middle" rowspan="1" colspan="1">[
     <xref rid="B37-materials-13-00801" ref-type="bibr">37</xref>]
    </td>
    <td align="center" valign="middle" rowspan="1" colspan="1">[
     <xref rid="B38-materials-13-00801" ref-type="bibr">38</xref>]
    </td>
    <td align="center" valign="middle" rowspan="1" colspan="1">[
     <xref rid="B38-materials-13-00801" ref-type="bibr">38</xref>]
    </td>
   </tr>
   <tr>
    <td align="center" valign="middle" rowspan="1" colspan="1">GWP (kg CO
     <sub>2</sub> equivalent)
    </td>
    <td align="center" valign="middle" rowspan="1" colspan="1">4.2</td>
    <td align="center" valign="middle" rowspan="1" colspan="1">2.0</td>
    <td align="center" valign="middle" rowspan="1" colspan="1">5.3</td>
    <td align="center" valign="middle" rowspan="1" colspan="1">4.5</td>
    <td align="center" valign="middle" rowspan="1" colspan="1">3.0</td>
   </tr>
   <tr>
    <td align="center" valign="middle" style="border-bottom:solid thin" rowspan="1" colspan="1">Energy consumption (MJ)</td>
    <td align="center" valign="middle" style="border-bottom:solid thin" rowspan="1" colspan="1">N.S.</td>
    <td align="center" valign="middle" style="border-bottom:solid thin" rowspan="1" colspan="1">19</td>
    <td align="center" valign="middle" style="border-bottom:solid thin" rowspan="1" colspan="1">N.S.</td>
    <td align="center" valign="middle" style="border-bottom:solid thin" rowspan="1" colspan="1">56</td>
    <td align="center" valign="middle" style="border-bottom:solid thin" rowspan="1" colspan="1">34</td>
   </tr>
  </tbody>
 </table>
</table-wrap>

File: python/diagrams/resources/liion/PMC7040742/sections/tables/table_3.xml
<?xml version="1.0" encoding="UTF-8"?>
<table-wrap id="materials-13-00801-t003" orientation="portrait" position="float">
 <object-id pub-id-type="pii">materials-13-00801-t003_Table 3</object-id>
 <label>Table 3</label>
 <caption>
  <p>List of current recycling facilities and recycling processes they use.</p>
 </caption>
 <table frame="hsides" rules="groups">
  <thead>
   <tr>
    <th align="center" valign="middle" style="border-top:solid thin;border-bottom:solid thin" rowspan="1" colspan="1">Company (Location)</th>
    <th align="center" valign="middle" style="border-top:solid thin;border-bottom:solid thin" rowspan="1" colspan="1">Process Type</th>
    <th align="center" valign="middle" style="border-top:solid thin;border-bottom:solid thin" rowspan="1" colspan="1">Recovered Elements</th>
   </tr>
  </thead>
  <tbody>
   <tr>
    <td align="center" valign="middle" rowspan="1" colspan="1">Retriev (Canada)</td>
    <td align="center" valign="middle" rowspan="1" colspan="1">Cryo-hydrometallurgy</td>
    <td align="center" valign="middle" rowspan="1" colspan="1">Li</td>
   </tr>
   <tr>
    <td align="center" valign="middle" rowspan="1" colspan="1">Umicore (Belgium)</td>
    <td align="center" valign="middle" rowspan="1" colspan="1">Pyro-hydrometallurgy</td>
    <td align="center" valign="middle" rowspan="1" colspan="1">Co, Ni, and Mn</td>
   </tr>
   <tr>
    <td align="center" valign="middle" rowspan="1" colspan="1">Sumimoto (Japan)</td>
    <td align="center" valign="middle" rowspan="1" colspan="1">Pyro-hydrometallurgy</td>
    <td align="center" valign="middle" rowspan="1" colspan="1">Cu, and Ni</td>
   </tr>
   <tr>
    <td align="center" valign="middle" rowspan="1" colspan="1">Recupyl (France)</td>
    <td align="center" valign="middle" rowspan="1" colspan="1">Hydrometallurgy</td>
    <td align="center" valign="middle" rowspan="1" colspan="1">Li, Co, Ni, Mn, Cu, and Al</td>
   </tr>
   <tr>
    <td align="center" valign="middle" rowspan="1" colspan="1">Snam (France)</td>
    <td align="center" valign="middle" rowspan="1" colspan="1">Pyrometallurgy</td>
    <td align="center" valign="middle" rowspan="1" colspan="1">Cd, Ni, Co, and Fe</td>
   </tr>
   <tr>
    <td align="center" valign="middle" rowspan="1" colspan="1">Accurec (Germany)</td>
    <td align="center" valign="middle" rowspan="1" colspan="1">Pyrometallurgy</td>
    <td align="center" valign="middle" rowspan="1" colspan="1">Al, Cu, Co, Ni, and Fe</td>
   </tr>
   <tr>
    <td align="center" valign="middle" rowspan="1" colspan="1">Glencore (Canada)</td>
    <td align="center" valign="middle" rowspan="1" colspan="1">Pyro-hydrometallurgy</td>
    <td align="center" valign="middle" rowspan="1" colspan="1">Ni, and Co</td>
   </tr>
   <tr>
    <td align="center" valign="middle" rowspan="1" colspan="1">Batrec (Switzerland)</td>
    <td align="center" valign="middle" rowspan="1" colspan="1">Pyro-hydrometallurgy</td>
    <td align="center" valign="middle" rowspan="1" colspan="1">Zn, Co, Ni, Mn, and Hg</td>
   </tr>
   <tr>
    <td align="center" valign="middle" rowspan="1" colspan="1">AkkuSer Oy (Finland)</td>
    <td align="center" valign="middle" rowspan="1" colspan="1">Mechanical</td>
    <td align="center" valign="middle" rowspan="1" colspan="1">LIB active materials</td>
   </tr>
   <tr>
    <td align="center" valign="middle" rowspan="1" colspan="1">OnTo Technology (USA)</td>
    <td align="center" valign="middle" rowspan="1" colspan="1">Direct Recycling</td>
    <td align="center" valign="middle" rowspan="1" colspan="1">LIB active materials</td>
   </tr>
   <tr>
    <td align="center" valign="middle" rowspan="1" colspan="1">Dowa (Japan)</td>
    <td align="center" valign="middle" rowspan="1" colspan="1">Pyrometallurgy</td>
    <td align="center" valign="middle" rowspan="1" colspan="1">Co, Ni, and Mn</td>
   </tr>
   <tr>
    <td align="center" valign="middle" rowspan="1" colspan="1">Nickelhütte Aue Gmbh (Germany)</td>
    <td align="center" valign="middle" rowspan="1" colspan="1">Pyrometallurgy</td>
    <td align="center" valign="middle" rowspan="1" colspan="1">Co, Ni, and Mn</td>
   </tr>
   <tr>
    <td align="center" valign="middle" style="border-bottom:solid thin" rowspan="1" colspan="1">Brunp (China)</td>
    <td align="center" valign="middle" style="border-bottom:solid thin" rowspan="1" colspan="1">Pyro- and hydrometallurgy</td>
    <td align="center" valign="middle" style="border-bottom:solid thin" rowspan="1" colspan="1">Li, Co, Ni, Mn, Cu, and Al</td>
   </tr>
  </tbody>
 </table>
</table-wrap>

File: python/diagrams/resources/liion/PMC7040742/sections/tables/table_4.xml
<?xml version="1.0" encoding="UTF-8"?>
<table-wrap id="materials-13-00801-t004" orientation="portrait" position="float">
 <object-id pub-id-type="pii">materials-13-00801-t004_Table 4</object-id>
 <label>Table 4</label>
 <caption>
  <p>List of current recycling operations: hydrometallurgical and direct recycling.</p>
 </caption>
 <table frame="hsides" rules="groups">
  <thead>
   <tr>
    <th align="center" valign="middle" style="border-top:solid thin;border-bottom:solid thin" rowspan="1" colspan="1">Company</th>
    <th align="center" valign="middle" style="border-top:solid thin;border-bottom:solid thin" rowspan="1" colspan="1">Start Date</th>
    <th align="center" valign="middle" style="border-top:solid thin;border-bottom:solid thin" rowspan="1" colspan="1">Method Used to Access the Active Materials</th>
    <th align="center" valign="middle" style="border-top:solid thin;border-bottom:solid thin" rowspan="1" colspan="1">Method Used to Recover the Valuable Components</th>
    <th align="center" valign="middle" style="border-top:solid thin;border-bottom:solid thin" rowspan="1" colspan="1">References</th>
   </tr>
  </thead>
  <tbody>
   <tr>
    <td rowspan="3" align="center" valign="middle" style="border-bottom:solid thin" colspan="1">Recupyl (France)</td>
    <td rowspan="3" align="center" valign="middle" style="border-bottom:solid thin" colspan="1">February 1996</td>
    <td rowspan="3" align="center" valign="middle" style="border-bottom:solid thin" colspan="1">Dry mechanical treatment under inert atmosphere</td>
    <td align="center" valign="middle" rowspan="1" colspan="1">H
     <sub>2</sub>SO
     <sub>4</sub> leaching
    </td>
    <td rowspan="3" align="center" valign="middle" style="border-bottom:solid thin" colspan="1">[
     <xref rid="B56-materials-13-00801" ref-type="bibr">56</xref>,
     <xref rid="B57-materials-13-00801" ref-type="bibr">57</xref>]
    </td>
   </tr>
   <tr>
    <td align="center" valign="middle" rowspan="1" colspan="1">H
     <sub>2</sub>O
     <sub>2</sub> reduction
    </td>
   </tr>
   <tr>
    <td align="center" valign="middle" style="border-bottom:solid thin" rowspan="1" colspan="1">Selective precipitation</td>
   </tr>
   <tr>
    <td rowspan="3" align="center" valign="middle" style="border-bottom:solid thin" colspan="1">OnTo Technology (USA)</td>
    <td align="center" valign="middle" rowspan="1" colspan="1">November 2005</td>
    <td align="center" valign="middle" rowspan="1" colspan="1">Supercritical CO
     <sub>2</sub>
    </td>
    <td rowspan="3" align="center" valign="middle" style="border-bottom:solid thin" colspan="1">Heating at 400–900 °C, LiOH alkaline solution</td>
    <td rowspan="3" align="center" valign="middle" style="border-bottom:solid thin" colspan="1">[
     <xref rid="B58-materials-13-00801" ref-type="bibr">58</xref>,
     <xref rid="B59-materials-13-00801" ref-type="bibr">59</xref>]
    </td>
   </tr>
   <tr>
    <td align="center" valign="middle" rowspan="1" colspan="1">June 2010</td>
    <td align="center" valign="middle" rowspan="1" colspan="1">Disassembly/cutting</td>
   </tr>
   <tr>
    <td align="center" valign="middle" style="border-bottom:solid thin" rowspan="1" colspan="1">November 2016</td>
    <td align="center" valign="middle" style="border-bottom:solid thin" rowspan="1" colspan="1">-</td>
   </tr>
   <tr>
    <td align="center" valign="middle" style="border-bottom:solid thin" rowspan="1" colspan="1">Retriev (Canada)</td>
    <td align="center" valign="middle" style="border-bottom:solid thin" rowspan="1" colspan="1">December 2013</td>
    <td align="center" valign="middle" style="border-bottom:solid thin" rowspan="1" colspan="1">Wet mechanical treatment</td>
    <td align="center" valign="middle" style="border-bottom:solid thin" rowspan="1" colspan="1">Flotation and alkaline treatment</td>
    <td align="center" valign="middle" style="border-bottom:solid thin" rowspan="1" colspan="1">[
     <xref rid="B60-materials-13-00801" ref-type="bibr">60</xref>]
    </td>
   </tr>
   <tr>
    <td rowspan="3" align="center" valign="middle" style="border-bottom:solid thin" colspan="1">Brunp (China)</td>
    <td rowspan="3" align="center" valign="middle" style="border-bottom:solid thin" colspan="1">August 2018</td>
    <td rowspan="3" align="center" valign="middle" style="border-bottom:solid thin" colspan="1">Pyrolysis/hydrometallurgy</td>
    <td align="center" valign="middle" rowspan="1" colspan="1">H
     <sub>2</sub>SO
     <sub>4</sub> leaching
    </td>
    <td rowspan="3" align="center" valign="middle" style="border-bottom:solid thin" colspan="1">[
     <xref rid="B61-materials-13-00801" ref-type="bibr">61</xref>]
    </td>
   </tr>
   <tr>
    <td align="center" valign="middle" rowspan="1" colspan="1">H
     <sub>2</sub>O
     <sub>2</sub>, Na
     <sub>2</sub>S, or NaHS reduction
    </td>
   </tr>
   <tr>
    <td align="center" valign="middle" style="border-bottom:solid thin" rowspan="1" colspan="1">No indication of metal recovery in reports</td>
   </tr>
  </tbody>
 </table>
</table-wrap>

File: python/diagrams/resources/liion/PMC7040742/sections/tables/table_5.xml
<?xml version="1.0" encoding="UTF-8"?>
<table-wrap id="materials-13-00801-t005" orientation="portrait" position="float">
 <object-id pub-id-type="pii">materials-13-00801-t005_Table 5</object-id>
 <label>Table 5</label>
 <caption>
  <p>Elemental composition of spent Li-ion battery (LIB) electrodes (wt.%) reported in the literature; here, LCO, NMC, LNO, and LFP are lithium-cobalt oxide, lithium-nickel-manganese-cobalt oxide, lithium-nickel oxide, and lithium-iron phosphate, respectively; and N.S. is not specified.</p>
 </caption>
 <table frame="hsides" rules="groups">
  <thead>
   <tr>
    <th align="center" valign="middle" style="border-top:solid thin;border-bottom:solid thin" rowspan="1" colspan="1">Description</th>
    <th align="center" valign="middle" style="border-top:solid thin;border-bottom:solid thin" rowspan="1" colspan="1">Co</th>
    <th align="center" valign="middle" style="border-top:solid thin;border-bottom:solid thin" rowspan="1" colspan="1">Li</th>
    <th align="center" valign="middle" style="border-top:solid thin;border-bottom:solid thin" rowspan="1" colspan="1">Al</th>
    <th align="center" valign="middle" style="border-top:solid thin;border-bottom:solid thin" rowspan="1" colspan="1">Cu</th>
    <th align="center" valign="middle" style="border-top:solid thin;border-bottom:solid thin" rowspan="1" colspan="1">Fe</th>
    <th align="center" valign="middle" style="border-top:solid thin;border-bottom:solid thin" rowspan="1" colspan="1">Mn</th>
    <th align="center" valign="middle" style="border-top:solid thin;border-bottom:solid thin" rowspan="1" colspan="1">Ni</th>
    <th align="center" valign="middle" style="border-top:solid thin;border-bottom:solid thin" rowspan="1" colspan="1">P</th>
    <th align="center" valign="middle" style="border-top:solid thin;border-bottom:solid thin" rowspan="1" colspan="1">References</th>
   </tr>
  </thead>
  <tbody>
   <tr>
    <td align="center" valign="middle" style="border-bottom:solid thin" rowspan="1" colspan="1">LCO—anode and cathode: Black mass with current collector contamination</td>
    <td align="center" valign="middle" style="border-bottom:solid thin" rowspan="1" colspan="1">26.77</td>
    <td align="center" valign="middle" style="border-bottom:solid thin" rowspan="1" colspan="1">3.34</td>
    <td align="center" valign="middle" style="border-bottom:solid thin" rowspan="1" colspan="1">5.95</td>
    <td align="center" valign="middle" style="border-bottom:solid thin" rowspan="1" colspan="1">1.24</td>
    <td align="center" valign="middle" style="border-bottom:solid thin" rowspan="1" colspan="1">3.76</td>
    <td align="center" valign="middle" style="border-bottom:solid thin" rowspan="1" colspan="1">1.1</td>
    <td align="center" valign="middle" style="border-bottom:solid thin" rowspan="1" colspan="1">0.34</td>
    <td align="center" valign="middle" style="border-bottom:solid thin" rowspan="1" colspan="1">N.S.</td>
    <td align="center" valign="middle" style="border-bottom:solid thin" rowspan="1" colspan="1">[
     <xref rid="B72-materials-13-00801" ref-type="bibr">72</xref>]
    </td>
   </tr>
   <tr>
    <td align="center" valign="middle" style="border-bottom:solid thin" rowspan="1" colspan="1">LCO, NMC, and LNO—cathode black mass: manually detached from current collectors</td>
    <td align="center" valign="middle" style="border-bottom:solid thin" rowspan="1" colspan="1">35.8</td>
    <td align="center" valign="middle" style="border-bottom:solid thin" rowspan="1" colspan="1">6.5</td>
    <td align="center" valign="middle" style="border-bottom:solid thin" rowspan="1" colspan="1">0.58</td>
    <td align="center" valign="middle" style="border-bottom:solid thin" rowspan="1" colspan="1">0.005</td>
    <td align="center" valign="middle" style="border-bottom:solid thin" rowspan="1" colspan="1">0.06</td>
    <td align="center" valign="middle" style="border-bottom:solid thin" rowspan="1" colspan="1">11.6</td>
    <td align="center" valign="middle" style="border-bottom:solid thin" rowspan="1" colspan="1">10.06</td>
    <td align="center" valign="middle" style="border-bottom:solid thin" rowspan="1" colspan="1">N.S.</td>
    <td align="center" valign="middle" style="border-bottom:solid thin" rowspan="1" colspan="1">[
     <xref rid="B73-materials-13-00801" ref-type="bibr">73</xref>]
    </td>
   </tr>
   <tr>
    <td align="center" valign="middle" style="border-bottom:solid thin" rowspan="1" colspan="1">Mixed LIBs—roasted black mass: Mechanically shredded and separated from current collectors</td>
    <td align="center" valign="middle" style="border-bottom:solid thin" rowspan="1" colspan="1">11.73</td>
    <td align="center" valign="middle" style="border-bottom:solid thin" rowspan="1" colspan="1">1.95</td>
    <td align="center" valign="middle" style="border-bottom:solid thin" rowspan="1" colspan="1">0.58</td>
    <td align="center" valign="middle" style="border-bottom:solid thin" rowspan="1" colspan="1">0.004</td>
    <td align="center" valign="middle" style="border-bottom:solid thin" rowspan="1" colspan="1">N.S.</td>
    <td align="center" valign="middle" style="border-bottom:solid thin" rowspan="1" colspan="1">8.48</td>
    <td align="center" valign="middle" style="border-bottom:solid thin" rowspan="1" colspan="1">0.26</td>
    <td align="center" valign="middle" style="border-bottom:solid thin" rowspan="1" colspan="1">N.S.</td>
    <td align="center" valign="middle" style="border-bottom:solid thin" rowspan="1" colspan="1">[
     <xref rid="B74-materials-13-00801" ref-type="bibr">74</xref>]
    </td>
   </tr>
   <tr>
    <td align="center" valign="middle" style="border-bottom:solid thin" rowspan="1" colspan="1">Mixed LIBs—cathode black mass: Manually detached from current collectors</td>
    <td align="center" valign="middle" style="border-bottom:solid thin" rowspan="1" colspan="1">34.66</td>
    <td align="center" valign="middle" style="border-bottom:solid thin" rowspan="1" colspan="1">5.92</td>
    <td align="center" valign="middle" style="border-bottom:solid thin" rowspan="1" colspan="1">0.68</td>
    <td align="center" valign="middle" style="border-bottom:solid thin" rowspan="1" colspan="1">N.S.</td>
    <td align="center" valign="middle" style="border-bottom:solid thin" rowspan="1" colspan="1">N.S.</td>
    <td align="center" valign="middle" style="border-bottom:solid thin" rowspan="1" colspan="1">11.26</td>
    <td align="center" valign="middle" style="border-bottom:solid thin" rowspan="1" colspan="1">0.68</td>
    <td align="center" valign="middle" style="border-bottom:solid thin" rowspan="1" colspan="1">N.S.</td>
    <td align="center" valign="middle" style="border-bottom:solid thin" rowspan="1" colspan="1">[
     <xref rid="B75-materials-13-00801" ref-type="bibr">75</xref>]
    </td>
   </tr>
   <tr>
    <td align="center" valign="middle" style="border-bottom:solid thin" rowspan="1" colspan="1">LFP—cathode black mass: Manually separated</td>
    <td align="center" valign="middle" style="border-bottom:solid thin" rowspan="1" colspan="1">N.S.</td>
    <td align="center" valign="middle" style="border-bottom:solid thin" rowspan="1" colspan="1">4.08</td>
    <td align="center" valign="middle" style="border-bottom:solid thin" rowspan="1" colspan="1">0.16</td>
    <td align="center" valign="middle" style="border-bottom:solid thin" rowspan="1" colspan="1">N.S.</td>
    <td align="center" valign="middle" style="border-bottom:solid thin" rowspan="1" colspan="1">31.25</td>
    <td align="center" valign="middle" style="border-bottom:solid thin" rowspan="1" colspan="1">N.S.</td>
    <td align="center" valign="middle" style="border-bottom:solid thin" rowspan="1" colspan="1">N.S.</td>
    <td align="center" valign="middle" style="border-bottom:solid thin" rowspan="1" colspan="1">18.94</td>
    <td align="center" valign="middle" style="border-bottom:solid thin" rowspan="1" colspan="1">[
     <xref rid="B76-materials-13-00801" ref-type="bibr">76</xref>]
    </td>
   </tr>
   <tr>
    <td align="center" valign="middle" style="border-bottom:solid thin" rowspan="1" colspan="1">LFP—entire cathode: Manually separated</td>
    <td align="center" valign="middle" style="border-bottom:solid thin" rowspan="1" colspan="1">N.S.</td>
    <td align="center" valign="middle" style="border-bottom:solid thin" rowspan="1" colspan="1">3.46</td>
    <td align="center" valign="middle" style="border-bottom:solid thin" rowspan="1" colspan="1">16.85</td>
    <td align="center" valign="middle" style="border-bottom:solid thin" rowspan="1" colspan="1">N.S.</td>
    <td align="center" valign="middle" style="border-bottom:solid thin" rowspan="1" colspan="1">26.45</td>
    <td align="center" valign="middle" style="border-bottom:solid thin" rowspan="1" colspan="1">N.S.</td>
    <td align="center" valign="middle" style="border-bottom:solid thin" rowspan="1" colspan="1">N.S.</td>
    <td align="center" valign="middle" style="border-bottom:solid thin" rowspan="1" colspan="1">15.88</td>
    <td align="center" valign="middle" style="border-bottom:solid thin" rowspan="1" colspan="1">[
     <xref rid="B77-materials-13-00801" ref-type="bibr">77</xref>]
    </td>
   </tr>
  </tbody>
 </table>
</table-wrap>

File: python/diagrams/resources/liion/PMC7048421/sections/1_body/1_results/10_p.xml
<?xml version="1.0" encoding="UTF-8"?>
<p>The tremendous extension of cycle life of the SEB over the baseline cell may stem from the denser and more stabilized SEI layer formed on graphite particles and CEI layer on NCM622 particles in the presence of the electrolyte additives. For the baseline cell, the nickel-rich NCM particles are prone to microcracks along grain boundaries (
 <xref rid="R5" ref-type="bibr">
  <italic>5</italic>
 </xref>, 
 <xref rid="R6" ref-type="bibr">
  <italic>6</italic>
 </xref>) that provide gaps for electrolyte penetration and lead to more severe electrolyte oxidation and rock salt formation (
 <xref rid="R7" ref-type="bibr">
  <italic>7</italic>
 </xref>). Particle cracking also sets free new, fresh surface area from which oxygen can be released (
 <xref rid="R8" ref-type="bibr">
  <italic>8</italic>
 </xref>). The microcracks on NCM622 particles for the baseline cell are observed after only 50 cycles (
 <xref rid="F5" ref-type="fig">Fig. 5D</xref>). The formation of cracks becomes much more notable throughout the micrograph domain after 956 cycles (
 <xref rid="F5" ref-type="fig">Fig. 5F</xref>). For the SEB cells, cracks on NCM particles are not observed at 50 cycles, and a small amount of cracks are observed after 4021 cycles (
 <xref rid="F5" ref-type="fig">Fig. 5J</xref>). The presence of microcracks not only causes a loss of contact but also accelerates NCM capacity fade. For the SEB cells, the polymer coating from TAP likely forms a robust CEI, reducing formation of microcracks (
 <xref rid="F2" ref-type="fig">Fig. 2B</xref>). This is also evidenced by optical images (fig. S4) and no observable cell deformation or swelling after 4021 cycles even at an elevated temperature of 60°C.
</p>

File: python/diagrams/resources/liion/PMC7048421/sections/1_body/1_results/11_p.xml
<?xml version="1.0" encoding="UTF-8"?>
<p>The use of the TAP additives altered the EEI compositions markedly. We performed x-ray photoelectron spectroscopy (XPS) on the graphite and NCM electrodes after 4021 cycles and compared the EEI structure of the samples from the baseline cell after 956 cycles. At the graphite anode, the TAP-containing electrolyte-derived SEI contains high concentrations of C, O, and P elements, compared to the control sample of the baseline cell (
 <xref rid="F6" ref-type="fig">Fig. 6</xref> and fig. S5). In addition, a higher content of C─C species in the entire C-containing species was also found in the TAP-containing electrolyte-derived SEI, suggesting the decomposition of the TAP at the anode (fig. S5). Meanwhile, the composition of the cathode CEI was also changed. With the TAP additive, the SEI layer has more C, P, and F and less Li and O, compared to the baseline SEI (
 <xref rid="F6" ref-type="fig">Fig. 6</xref> and fig. S5). High contents of LiF and P-containing species (O─P═O, Li
 <sub>x</sub>P
 <sub>y</sub>OF
 <sub>z</sub>, and Li
 <sub>x</sub>P
 <sub>y</sub>F
 <sub>z</sub>) (
 <xref rid="R9" ref-type="bibr">
  <italic>9</italic>
 </xref>) were found in the cathode CEI layer, owing to the use of the TAP additive (
 <xref rid="F6" ref-type="fig">Fig. 6</xref>). A detailed peak interpretation is as follows: peaks at 284.6, 286.1, 288.8, and 290.1 eV in the C 1s spectrum are attributed to C─C, C─O, O─C═O, and poly(O─C═O) (
 <xref rid="R10" ref-type="bibr">
  <italic>10</italic>
 </xref>), respectively; peaks at 684.6 eV in the F 1s spectrum are attributed to LiF; peaks at 686.9 eV in the F 1s spectrum and 136.7 eV in the P 2p spectrum are attributed to O─P═O and Li
 <sub>x</sub>P
 <sub>y</sub>OF
 <sub>z</sub>; and peaks at 686.3 eV in the F 1s spectrum and 134.5 eV in the P 2p spectrum are attributed to Li
 <sub>x</sub>P
 <sub>y</sub>F
 <sub>z</sub>. In comparing O 1s spectrum of the aged baseline (956 cycles) and SEB-3 electrodes (4021 cycles), the peak at 529.2 eV for SEB-3 cathode is effectively eliminated in comparison to that for the baseline cathode (
 <xref rid="F6" ref-type="fig">Fig. 6</xref>). This indicates that less lattice oxygen of NCM622 is detected for SEB-3 cathode attendant to a relatively thicker CEI layer. This is consistent with the thicker CEI layer detected by Xia 
 <italic>et al.</italic> (
 <xref rid="R2" ref-type="bibr">
  <italic>2</italic>
 </xref>) on the coated NMC442 surface in the presence of TAP additive. Thus, the XPS result confirms that the TAP additive leads to a thick CEI layer and, in consequence, slower crack evolution, less gas generation, and longer cycle life.
</p>
