Repository: petermr/openDiagram

# Overview

In many documents the diagrams are a key component of the information. Data are created in semantic form and output as machine readable files and then, kin one of the great barbarism of this century are trashed into bitmaps futher degraded by JPEG technology. This lost data leads to irreproducible science and in the worst cases people die. (Clinical trials are often published as PDF and data extraction is hard or near impossible.)

This project tackles the impossible - reconstituting semantic data for the world - "turning hamburgers into cows". 

Among the subjects I have successfully extracted semantic data from:
* phylogenetic trees
* chemical structures and reactions

File: python/diagrams/resources/liion/PMC7055568/sections/1_body/2_interfacial_issues_and_re/4_interfacial_issues_and_re/2_p.xml
<?xml version="1.0" encoding="UTF-8"?>
<p>The optimization of interface between cathode and SCE is another important research hotspot for the practical application of the all‐solid‐state lithium battery.
 <xref rid="advs1507-bib-0094" ref-type="ref">94</xref> Similar to the interface at the anode side, solid–solid contact exists between cathode materials and solid electrolyte, which leads to large interfacial impedance. Besides, since the cathode is low ion‐electron‐conducting continuum, constructing mixed conducting network in cathode is quite significant to achieve high electrochemical performance of all‐solid‐state lithium battery, especially at a high cathode material loading.
</p>

File: python/diagrams/resources/liion/PMC7055568/sections/1_body/2_interfacial_issues_and_re/4_interfacial_issues_and_re/4_p.xml
<?xml version="1.0" encoding="UTF-8"?>
<p>In pursuit of high energy density and long cycle life of all‐solid‐state battery, the migration of electron and ion inside cathode is as crucial as the cathode/electrolyte interface.
 <xref rid="advs1507-bib-0045" ref-type="ref">45</xref>, 
 <xref rid="advs1507-bib-0048" ref-type="ref">48</xref>, 
 <xref rid="advs1507-bib-0057" ref-type="ref">57</xref>, 
 <xref rid="advs1507-bib-0082" ref-type="ref">82</xref>, 
 <xref rid="advs1507-bib-0101" ref-type="ref">101</xref>, 
 <xref rid="advs1507-bib-0102" ref-type="ref">102</xref>, 
 <xref rid="advs1507-bib-0103" ref-type="ref">103</xref>, 
 <xref rid="advs1507-bib-0104" ref-type="ref">104</xref> Constructing ion/electron conductive networks in both the cathode and interface is of great significance for reducing the polarization and delivering full capacity of the battery. Tao et al.
 <xref rid="advs1507-bib-0048" ref-type="ref">48</xref> developed LLZO nanoparticle‐decorated porous carbon foam (LLZO@C) that was used as sulfur host. All‐solid‐state Li‐S battery was assembled using the LLZO@C/S as cathode, Li metal as anode, and LLZO‐P(EO)
 <sub>8</sub>/LiClO
 <sub>4</sub> as both electrolyte and cathode binder. The LLZO‐P(EO)
 <sub>8</sub>/LiClO
 <sub>4</sub> electrolyte constructs high‐efficient ionic transportation path among the sulfur particles, which can greatly reduce interfacial resistance between sulfur and LLZO‐P(EO)
 <sub>8</sub>/LiClO
 <sub>4</sub>, and enable the as‐assembled all‐solid‐state Li‐S battery to present remarkable cycling performance at 37 °C. Moreover, Zhu et al.
 <xref rid="advs1507-bib-0103" ref-type="ref">103</xref> reported a flexible electrolyte/cathode bilayer framework consisting of a 3D carbon nanofiber/sulfur (CNF/S) cathode and 1D LLTO nanofiber‐PEO electrolyte. A mixed conducting behavior was achieved by infiltrating the LLTO‐PEO solid electrolyte onto the surface and into the pores of CNF/S nanofiber membranes, thus this bilayer framework demonstrated outstanding cycle performance with high coulombic efficiency of over 99% at room temperature.
</p>

File: python/diagrams/resources/liion/PMC7055568/sections/1_body/2_interfacial_issues_and_re/4_interfacial_issues_and_re/6_p.xml
<?xml version="1.0" encoding="UTF-8"?>
<p>Compared with Li metal anode, the interfacial issues at cathode side are more complex and there are exceptional challenges. Unlike the batteries using liquid electrolytes that contain mainly liquid/solid interface with quite smaller resisitance, there are numerous solid/solid interfaces with very large resisitance between cathode particles and solid electrolyte. In addition, these interfaces are unstable during long cycling of all‐solid‐state battery. Therefore, constructing high‐efficient and stable ion‐conducting networks inside the cathode is essential for practical application of all‐solid‐state battery.
 <xref rid="advs1507-bib-0105" ref-type="ref">105</xref> Special structure design of SCE and all‐solid‐state batteries such as layer‐by‐layer and integrated structure could tighten the interphase connection and reinforce the ion conduction to obtain an effective conductive network. In addition, the oxidation potential of polymer electrolyte is lower, which is prone to be oxidized and decomposed, especially coupled with high‐voltage cathode materials. Hence, it is quite significant to develop the high‐voltage‐resistant polymer matrix or improve the electrochemical window of polymer electrolyte using ICEs to broaden the SCE application in all‐solid‐state battery in future.
 <xref rid="advs1507-bib-0106" ref-type="ref">106</xref>
</p>

File: python/diagrams/resources/liion/PMC7055568/sections/tables/table_1.xml
<?xml version="1.0" encoding="UTF-8"?>
<table-wrap id="advs1507-tbl-0001" xml:lang="en" orientation="portrait" position="float">
 <label>Table 1</label>
 <caption>
  <p>The conclusion summary of different researches focused on the mechanism of Li‐ion migration in SCEs</p>
 </caption>
 <table frame="hsides" rules="groups">
  <col align="left" span="1"/>
  <col align="center" span="1"/>
  <col align="center" span="1"/>
  <col align="center" span="1"/>
  <thead>
   <tr style="border-bottom:solid 1px #000000">
    <th align="left" rowspan="1" colspan="1">Composition</th>
    <th align="center" rowspan="1" colspan="1">Method</th>
    <th align="center" rowspan="1" colspan="1">Conclusion</th>
    <th align="center" rowspan="1" colspan="1">Refs.</th>
   </tr>
  </thead>
  <tbody>
   <tr>
    <td align="left" rowspan="1" colspan="1">50 wt% LLZO‐PEO
     <sub>18</sub>/LiClO
     <sub>4</sub>
    </td>
    <td align="center" rowspan="1" colspan="1">Selective isotope labeling and high‐resolution solid‐state Li NMR</td>
    <td align="center" rowspan="1" colspan="1">Li ions preferentially move through the Li
     <sub>7</sub>La
     <sub>3</sub>Zr
     <sub>2</sub>O
     <sub>12</sub> ceramic phase.
    </td>
    <td align="center" rowspan="1" colspan="1">
     <xref rid="advs1507-bib-0062" ref-type="ref">62</xref>
    </td>
   </tr>
   <tr>
    <td align="left" rowspan="1" colspan="1">5 wt% LLZO nanowires‐PAN/ LiClO
     <sub>4</sub>
    </td>
    <td align="center" rowspan="1" colspan="1">Selective isotope labeling and high‐resolution solid‐state Li NMR</td>
    <td align="center" rowspan="1" colspan="1">Li ions preferentially move through the modified regions at the LLZO/polymer interface.</td>
    <td align="center" rowspan="1" colspan="1">
     <xref rid="advs1507-bib-0052" ref-type="ref">52</xref>
    </td>
   </tr>
   <tr>
    <td align="left" rowspan="1" colspan="1">5 wt% LLZO‐PEO
     <sub>18</sub>/LiTFSI
    </td>
    <td align="center" rowspan="1" colspan="1">Selective isotope labeling and high‐resolution solid‐state Li NMR</td>
    <td align="center" rowspan="1" colspan="1">Li ions preferentially move through the polymer phase.</td>
    <td align="center" rowspan="1" colspan="1">
     <xref rid="advs1507-bib-0064" ref-type="ref">64</xref>
    </td>
   </tr>
   <tr>
    <td align="left" rowspan="1" colspan="1">20 wt% LLZO‐PEO
     <sub>18</sub>/LiTFSI
    </td>
    <td align="center" rowspan="1" colspan="1"/>
    <td align="center" rowspan="1" colspan="1">Li ions preferentially move through the LiTFSI dispersed in PEO and partially from decomposed LLZO.</td>
    <td align="center" rowspan="1" colspan="1"/>
   </tr>
   <tr>
    <td align="left" rowspan="1" colspan="1">50 wt% LLZO‐PEO
     <sub>18</sub>/LiTFSI
    </td>
    <td align="center" rowspan="1" colspan="1"/>
    <td align="center" rowspan="1" colspan="1">Li ions preferentially move through the percolated network formed by LLZO particles.</td>
    <td align="center" rowspan="1" colspan="1"/>
   </tr>
   <tr>
    <td align="left" rowspan="1" colspan="1">50 wt% LLZO‐PEO
     <sub>18</sub>/LiTFSI‐(50 wt%)‐TEGDME
    </td>
    <td align="center" rowspan="1" colspan="1"/>
    <td align="center" rowspan="1" colspan="1">Li ions preferentially move through the PEO−TEGDME matrix.</td>
    <td align="center" rowspan="1" colspan="1"/>
   </tr>
   <tr>
    <td align="left" rowspan="1" colspan="1">16 vol% Ga‐LLZO‐PEO</td>
    <td align="center" rowspan="1" colspan="1">The ionic conductivity data and Monte Carlo simulation</td>
    <td align="center" rowspan="1" colspan="1">The space charge region is observed and the enhanced ionic conductivity can be ascribed to the space charge region</td>
    <td align="center" rowspan="1" colspan="1">
     <xref rid="advs1507-bib-0065" ref-type="ref">65</xref>
    </td>
   </tr>
   <tr>
    <td align="left" rowspan="1" colspan="1">10 wt% LATP‐PEO/LiClO
     <sub>4</sub>
    </td>
    <td align="center" rowspan="1" colspan="1">The ionic conductivity data and simulation and transmission electron microscope</td>
    <td align="center" rowspan="1" colspan="1">The enhanced ionic conductivity can be ascribed to the interphase region surrounding the particles, which achieves percolation at low nanoparticle loading.</td>
    <td align="center" rowspan="1" colspan="1">
     <xref rid="advs1507-bib-0066" ref-type="ref">66</xref>
    </td>
   </tr>
   <tr>
    <td align="left" rowspan="1" colspan="1">70 wt% LLZO‐P(EO)
     <sub>15</sub>/LiTFSI
    </td>
    <td align="center" rowspan="1" colspan="1">The ionic conductivity data</td>
    <td align="center" rowspan="1" colspan="1">Li ions are trapped at the interface and/or within the LLZO surface layer, which depletes the ionic conductivity.</td>
    <td align="center" rowspan="1" colspan="1">
     <xref rid="advs1507-bib-0053" ref-type="ref">53</xref>
    </td>
   </tr>
  </tbody>
 </table>
 <permissions>
  <copyright-holder>John Wiley &amp; Sons, Ltd.</copyright-holder>
 </permissions>
</table-wrap>

File: python/diagrams/resources/liion/PMC7055568/sections/tables/table_2.xml
<?xml version="1.0" encoding="UTF-8"?>
<table-wrap id="advs1507-tbl-0002" xml:lang="en" orientation="portrait" position="float">
 <label>Table 2</label>
 <caption>
  <p>Electrochemical performance of SCEs with different ceramic fillers and morphologies</p>
 </caption>
 <table frame="hsides" rules="groups">
  <col align="left" span="1"/>
  <col align="center" span="1"/>
  <col align="center" span="1"/>
  <col align="center" span="1"/>
  <col align="center" span="1"/>
  <col align="center" span="1"/>
  <col align="center" span="1"/>
  <col align="center" span="1"/>
  <thead>
   <tr style="border-bottom:solid 1px #000000">
    <th align="left" rowspan="1" colspan="1">Morphology</th>
    <th align="center" rowspan="1" colspan="1">Alignment</th>
    <th align="center" rowspan="1" colspan="1">Ceramic filler</th>
    <th align="center" rowspan="1" colspan="1">Polymer host</th>
    <th align="center" rowspan="1" colspan="1">Percolation</th>
    <th align="center" rowspan="1" colspan="1">Ionic conductivity</th>
    <th align="center" rowspan="1" colspan="1">Electrochemical window (vs Li/Li
     <sup>+</sup>)
    </th>
    <th align="center" rowspan="1" colspan="1">Refs.</th>
   </tr>
  </thead>
  <tbody>
   <tr>
    <td align="left" rowspan="1" colspan="1">Nanoparticle</td>
    <td align="center" rowspan="1" colspan="1">No</td>
    <td align="center" rowspan="1" colspan="1">Li
     <sub>6.75</sub>La
     <sub>3</sub>Zr
     <sub>1.75</sub>Nb
     <sub>0.25</sub>O
     <sub>12</sub>
    </td>
    <td align="center" rowspan="1" colspan="1">PVDF/LiClO
     <sub>4</sub> (weight ratio = 3: 1)
    </td>
    <td align="center" rowspan="1" colspan="1">7.5 wt%</td>
    <td align="center" rowspan="1" colspan="1">9.2 × 10
     <sup>−5</sup> S cm
     <sup>−1</sup> at 25 °C
    </td>
    <td align="center" rowspan="1" colspan="1">4.6 V</td>
    <td align="center" rowspan="1" colspan="1">
     <xref rid="advs1507-bib-0085" ref-type="ref">85</xref>
    </td>
   </tr>
   <tr>
    <td align="left" rowspan="1" colspan="1"/>
    <td align="center" rowspan="1" colspan="1">No</td>
    <td align="center" rowspan="1" colspan="1">LAGP</td>
    <td align="center" rowspan="1" colspan="1">polyethylene terephthalate/poly(ionic liquid)/LiTFSI</td>
    <td align="center" rowspan="1" colspan="1">10 wt%</td>
    <td align="center" rowspan="1" colspan="1">7.78 × 10
     <sup>−5</sup> S cm
     <sup>−1</sup> at 30 °C
    </td>
    <td align="center" rowspan="1" colspan="1">4.55 V</td>
    <td align="center" rowspan="1" colspan="1">
     <xref rid="advs1507-bib-0086" ref-type="ref">86</xref>
    </td>
   </tr>
   <tr>
    <td align="left" rowspan="1" colspan="1"/>
    <td align="center" rowspan="1" colspan="1">No</td>
    <td align="center" rowspan="1" colspan="1">LATP@PEGDA</td>
    <td align="center" rowspan="1" colspan="1">poly(dimethylsiloxane)</td>
    <td align="center" rowspan="1" colspan="1"/>
    <td align="center" rowspan="1" colspan="1">2.4 × 10
     <sup>−6</sup> S cm
     <sup>−1</sup> at 25 °C
    </td>
    <td align="center" rowspan="1" colspan="1"/>
    <td align="center" rowspan="1" colspan="1">
     <xref rid="advs1507-bib-0076" ref-type="ref">76</xref>
    </td>
   </tr>
   <tr>
    <td align="left" rowspan="1" colspan="1"/>
    <td align="center" rowspan="1" colspan="1">Yes</td>
    <td align="center" rowspan="1" colspan="1"/>
    <td align="center" rowspan="1" colspan="1"/>
    <td align="center" rowspan="1" colspan="1"/>
    <td align="center" rowspan="1" colspan="1">8.0 × 10
     <sup>−7</sup> S cm
     <sup>−1</sup> at 25 °C
    </td>
    <td align="center" rowspan="1" colspan="1"/>
    <td align="center" rowspan="1" colspan="1"/>
   </tr>
   <tr>
    <td align="left" rowspan="1" colspan="1"/>
    <td align="center" rowspan="1" colspan="1">Yes</td>
    <td align="center" rowspan="1" colspan="1">LAGP</td>
    <td align="center" rowspan="1" colspan="1">PEO:PEG = 1:1, LiClO
     <sub>4</sub>, [O]:Li
     <sup>+</sup> = 8:1
    </td>
    <td align="center" rowspan="1" colspan="1"/>
    <td align="center" rowspan="1" colspan="1">1.67 × 10
     <sup>−4</sup> S cm
     <sup>−1</sup> at 25 °C
    </td>
    <td align="center" rowspan="1" colspan="1"/>
    <td align="center" rowspan="1" colspan="1">
     <xref rid="advs1507-bib-0077" ref-type="ref">77</xref>
    </td>
   </tr>
   <tr>
    <td align="left" rowspan="1" colspan="1"/>
    <td align="center" rowspan="1" colspan="1">Yes</td>
    <td align="center" rowspan="1" colspan="1">LATP</td>
    <td align="center" rowspan="1" colspan="1">PEG:PEO = 1:1.15, LiClO
     <sub>4</sub>, [O]:Li
     <sup>+</sup> = 8:1
    </td>
    <td align="center" rowspan="1" colspan="1"/>
    <td align="center" rowspan="1" colspan="1">5.2 × 10
     <sup>−5</sup> S cm
     <sup>−1</sup> at 25 °C
    </td>
    <td align="center" rowspan="1" colspan="1"/>
    <td align="center" rowspan="1" colspan="1">
     <xref rid="advs1507-bib-0060" ref-type="ref">60</xref>
    </td>
   </tr>
   <tr>
    <td align="left" rowspan="1" colspan="1">Nanowire</td>
    <td align="center" rowspan="1" colspan="1">No</td>
    <td align="center" rowspan="1" colspan="1">LLTO</td>
    <td align="center" rowspan="1" colspan="1">PEO/LiTFSI (weight ratio = 2: 1)</td>
    <td align="center" rowspan="1" colspan="1">15 wt%</td>
    <td align="center" rowspan="1" colspan="1">2.4 × 10
     <sup>−4</sup> S cm
     <sup>−1</sup> at 25 °C
    </td>
    <td align="center" rowspan="1" colspan="1">5 V</td>
    <td align="center" rowspan="1" colspan="1">
     <xref rid="advs1507-bib-0072" ref-type="ref">72</xref>
    </td>
   </tr>
   <tr>
    <td align="left" rowspan="1" colspan="1"/>
    <td align="center" rowspan="1" colspan="1">No</td>
    <td align="center" rowspan="1" colspan="1">LLTO</td>
    <td align="center" rowspan="1" colspan="1">PAN/LiClO
     <sub>4</sub>
    </td>
    <td align="center" rowspan="1" colspan="1">15 wt%</td>
    <td align="center" rowspan="1" colspan="1">2.4 × 10
     <sup>−5</sup> S cm
     <sup>−1</sup> at 25 °C
    </td>
    <td align="center" rowspan="1" colspan="1"/>
    <td align="center" rowspan="1" colspan="1">
     <xref rid="advs1507-bib-0040" ref-type="ref">40</xref>
    </td>
   </tr>
   <tr>
    <td align="left" rowspan="1" colspan="1"/>
    <td align="center" rowspan="1" colspan="1">No</td>
    <td align="center" rowspan="1" colspan="1">Li
     <sub>6.4</sub>La
     <sub>3</sub>Zr
     <sub>2</sub>Al
     <sub>0.2</sub>O
     <sub>12</sub>
    </td>
    <td align="center" rowspan="1" colspan="1">PEO/LiTFSI</td>
    <td align="center" rowspan="1" colspan="1"/>
    <td align="center" rowspan="1" colspan="1">2.5 × 10
     <sup>−4</sup> S cm
     <sup>−1</sup> at 25 °C
    </td>
    <td align="center" rowspan="1" colspan="1">6.0 V</td>
    <td align="center" rowspan="1" colspan="1">
     <xref rid="advs1507-bib-0041" ref-type="ref">41</xref>
    </td>
   </tr>
   <tr>
    <td align="left" rowspan="1" colspan="1"/>
    <td align="center" rowspan="1" colspan="1">No</td>
    <td align="center" rowspan="1" colspan="1">Li
     <sub>6.75</sub>La
     <sub>3</sub>Zr
     <sub>1.75</sub>Nb
     <sub>0.25</sub>O
     <sub>12</sub>
    </td>
    <td align="center" rowspan="1" colspan="1">poly(methyl methacrylate)/LiClO
     <sub>4</sub>
    </td>
    <td align="center" rowspan="1" colspan="1">10 wt%</td>
    <td align="center" rowspan="1" colspan="1">2.2 × 10
     <sup>−5</sup> S cm
     <sup>−1</sup> at 25 °C
    </td>
    <td align="center" rowspan="1" colspan="1">5.5 V</td>
    <td align="center" rowspan="1" colspan="1">
     <xref rid="advs1507-bib-0073" ref-type="ref">73</xref>
    </td>
   </tr>
   <tr>
    <td align="left" rowspan="1" colspan="1"/>
    <td align="center" rowspan="1" colspan="1">No</td>
    <td align="center" rowspan="1" colspan="1">LLZO</td>
    <td align="center" rowspan="1" colspan="1">PVDF‐HFP/LiTFSI</td>
    <td align="center" rowspan="1" colspan="1">10 wt%</td>
    <td align="center" rowspan="1" colspan="1">9.5 × 10
     <sup>−4</sup> S cm
     <sup>−1</sup> at 25 °C
    </td>
    <td align="center" rowspan="1" colspan="1">4.7 V</td>
    <td align="center" rowspan="1" colspan="1">
     <xref rid="advs1507-bib-0087" ref-type="ref">87</xref>
    </td>
   </tr>
   <tr>
    <td align="left" rowspan="1" colspan="1"/>
    <td align="center" rowspan="1" colspan="1">Yes</td>
    <td align="center" rowspan="1" colspan="1">LLTO</td>
    <td align="center" rowspan="1" colspan="1">PAN/LiClO
     <sub>4</sub>
    </td>
    <td align="center" rowspan="1" colspan="1"/>
    <td align="center" rowspan="1" colspan="1">6.05 × 10
     <sup>−5</sup> S cm
     <sup>−1</sup> at 30 °C
    </td>
    <td align="center" rowspan="1" colspan="1"/>
    <td align="center" rowspan="1" colspan="1">
     <xref rid="advs1507-bib-0059" ref-type="ref">59</xref>
    </td>
   </tr>
   <tr>
    <td align="left" rowspan="1" colspan="1">Nanosheet</td>
    <td align="center" rowspan="1" colspan="1">No</td>
    <td align="center" rowspan="1" colspan="1">Li
     <sub>6.5</sub>La
     <sub>3</sub>Zr
     <sub>1.5</sub>Nb
     <sub>0.5</sub>O
     <sub>12</sub>
    </td>
    <td align="center" rowspan="1" colspan="1">P(EO)
     <sub>10</sub>/LiClO
     <sub>4</sub>
    </td>
    <td align="center" rowspan="1" colspan="1">15 wt%</td>
    <td align="center" rowspan="1" colspan="1">3.6 × 10
     <sup>−4</sup> S cm
     <sup>−1</sup> at 25 °C
    </td>
    <td align="center" rowspan="1" colspan="1"/>
    <td align="center" rowspan="1" colspan="1">
     <xref rid="advs1507-bib-0074" ref-type="ref">74</xref>
    </td>
   </tr>
   <tr>
    <td align="left" rowspan="1" colspan="1">Fabric</td>
    <td align="center" rowspan="1" colspan="1">No</td>
    <td align="center" rowspan="1" colspan="1">LLTO</td>
    <td align="center" rowspan="1" colspan="1">PEO with 40 wt% LiTFSI</td>
    <td align="center" rowspan="1" colspan="1"/>
    <td align="center" rowspan="1" colspan="1">1.8 × 10
     <sup>−4</sup> S cm
     <sup>−1</sup> at 25 °C
    </td>
    <td align="center" rowspan="1" colspan="1">4.5 V</td>
    <td align="center" rowspan="1" colspan="1">
     <xref rid="advs1507-bib-0070" ref-type="ref">70</xref>
    </td>
   </tr>
   <tr>
    <td align="left" rowspan="1" colspan="1"/>
    <td align="center" rowspan="1" colspan="1">Yes</td>
    <td align="center" rowspan="1" colspan="1">Li
     <sub>6.28</sub>Al
     <sub>0.24</sub>La
     <sub>3</sub>Zr
     <sub>2</sub>O
     <sub>11.98</sub>
    </td>
    <td align="center" rowspan="1" colspan="1">PEO/LiTFSI</td>
    <td align="center" rowspan="1" colspan="1"/>
    <td align="center" rowspan="1" colspan="1">2.7 × 10
     <sup>−5</sup> S cm
     <sup>−1</sup> at 25 °C
    </td>
    <td align="center" rowspan="1" colspan="1"/>
    <td align="center" rowspan="1" colspan="1">
     <xref rid="advs1507-bib-0082" ref-type="ref">82</xref>
    </td>
   </tr>
   <tr>
    <td align="left" rowspan="1" colspan="1"/>
    <td align="center" rowspan="1" colspan="1">Yes</td>
    <td align="center" rowspan="1" colspan="1">Li
     <sub>6.4</sub>La
     <sub>3</sub>Zr
     <sub>2</sub>Al
     <sub>0.2</sub>O
     <sub>12</sub>
    </td>
    <td align="center" rowspan="1" colspan="1">PVDF/LiClO
     <sub>4</sub> (weight ratio = 3:1)
    </td>
    <td align="center" rowspan="1" colspan="1"/>
    <td align="center" rowspan="1" colspan="1">1.16 × 10
     <sup>−4</sup> S cm
     <sup>−1</sup> at 30 °C
    </td>
    <td align="center" rowspan="1" colspan="1">5.0 V</td>
    <td align="center" rowspan="1" colspan="1">
     <xref rid="advs1507-bib-0081" ref-type="ref">81</xref>
    </td>
   </tr>
   <tr>
    <td align="left" rowspan="1" colspan="1">3D framework</td>
    <td align="center" rowspan="1" colspan="1">No</td>
    <td align="center" rowspan="1" colspan="1">Ga‐LLZO</td>
    <td align="center" rowspan="1" colspan="1">P(EO)
     <sub>12</sub>/LiTFSI
    </td>
    <td align="center" rowspan="1" colspan="1"/>
    <td align="center" rowspan="1" colspan="1">1.2 × 10
     <sup>−4</sup> S cm
     <sup>−1</sup> at 30 °C
    </td>
    <td align="center" rowspan="1" colspan="1">5.6 V</td>
    <td align="center" rowspan="1" colspan="1">
     <xref rid="advs1507-bib-0088" ref-type="ref">88</xref>
    </td>
   </tr>
   <tr>
    <td align="left" rowspan="1" colspan="1"/>
    <td align="center" rowspan="1" colspan="1">No</td>
    <td align="center" rowspan="1" colspan="1">LLZO</td>
    <td align="center" rowspan="1" colspan="1">PEO/LiTFSI (weight ratio = 2:1)</td>
    <td align="center" rowspan="1" colspan="1"/>
    <td align="center" rowspan="1" colspan="1">8.9 × 10
     <sup>−5</sup> S cm
     <sup>−1</sup> at 25 °C
    </td>
    <td align="center" rowspan="1" colspan="1">5.5 V</td>
    <td align="center" rowspan="1" colspan="1">
     <xref rid="advs1507-bib-0022" ref-type="ref">22</xref>
    </td>
   </tr>
   <tr>
    <td align="left" rowspan="1" colspan="1"/>
    <td align="center" rowspan="1" colspan="1">No</td>
    <td align="center" rowspan="1" colspan="1">LLZO</td>
    <td align="center" rowspan="1" colspan="1">PEO/LiTFSI</td>
    <td align="center" rowspan="1" colspan="1"/>
    <td align="center" rowspan="1" colspan="1">1.14 × 10
     <sup>−4</sup> S cm
     <sup>−1</sup> at 25 °C
    </td>
    <td align="center" rowspan="1" colspan="1">6.0 V</td>
    <td align="center" rowspan="1" colspan="1">
     <xref rid="advs1507-bib-0078" ref-type="ref">78</xref>
    </td>
   </tr>
   <tr>
    <td align="left" rowspan="1" colspan="1"/>
    <td align="center" rowspan="1" colspan="1">No</td>
    <td align="center" rowspan="1" colspan="1">LLTO</td>
    <td align="center" rowspan="1" colspan="1">P(EO)
     <sub>10</sub>/LiTFSI
    </td>
    <td align="center" rowspan="1" colspan="1"/>
    <td align="center" rowspan="1" colspan="1">8.8 × 10
     <sup>−5</sup> S cm
     <sup>−1</sup> at 25 °C
    </td>
    <td align="center" rowspan="1" colspan="1">4.5 V</td>
    <td align="center" rowspan="1" colspan="1">
     <xref rid="advs1507-bib-0055" ref-type="ref">55</xref>
    </td>
   </tr>
   <tr>
    <td align="left" rowspan="1" colspan="1"/>
    <td align="center" rowspan="1" colspan="1">No</td>
    <td align="center" rowspan="1" colspan="1">Li
     <sub>6.28</sub>La
     <sub>3</sub>Zr
     <sub>2</sub>Al
     <sub>0.24</sub>O
     <sub>12</sub>
    </td>
    <td align="center" rowspan="1" colspan="1">P(EO)
     <sub>10</sub>/LiTFSI
    </td>
    <td align="center" rowspan="1" colspan="1"/>
    <td align="center" rowspan="1" colspan="1">8.5 × 10
     <sup>−5</sup> S cm
     <sup>−1</sup> at 25 °C
    </td>
    <td align="center" rowspan="1" colspan="1">5.0 V</td>
    <td align="center" rowspan="1" colspan="1">
     <xref rid="advs1507-bib-0056" ref-type="ref">56</xref>
    </td>
   </tr>
   <tr>
    <td align="left" rowspan="1" colspan="1"/>
    <td align="center" rowspan="1" colspan="1">Yes</td>
    <td align="center" rowspan="1" colspan="1">Li
     <sub>6.4</sub>La
     <sub>3</sub>Zr
     <sub>2</sub>Al
     <sub>0.2</sub>O
     <sub>12</sub>
    </td>
    <td align="center" rowspan="1" colspan="1">P(EO)
     <sub>8</sub>/LiTFSI with 15 wt% succinonitrile
    </td>
    <td align="center" rowspan="1" colspan="1"/>
    <td align="center" rowspan="1" colspan="1">1.8 × 10
     <sup>−4</sup> S cm
     <sup>−1</sup> at 25 °C
    </td>
    <td align="center" rowspan="1" colspan="1">6 V</td>
    <td align="center" rowspan="1" colspan="1">
     <xref rid="advs1507-bib-0079" ref-type="ref">79</xref>
    </td>
   </tr>
  </tbody>
 </table>
 <permissions>
  <copyright-holder>John Wiley &amp; Sons, Ltd.</copyright-holder>
 </permissions>
</table-wrap>
