Repository: petermr/openDiagram

# Overview

In many documents the diagrams are a key component of the information. Data are created in semantic form and output as machine readable files and then, kin one of the great barbarism of this century are trashed into bitmaps futher degraded by JPEG technology. This lost data leads to irreproducible science and in the worst cases people die. (Clinical trials are often published as PDF and data extraction is hard or near impossible.)

This project tackles the impossible - reconstituting semantic data for the world - "turning hamburgers into cows". 

Among the subjects I have successfully extracted semantic data from:
* phylogenetic trees
* chemical structures and reactions

File: python/diagrams/resources/liion/PMC7055568/sections/tables/table_3.xml
<?xml version="1.0" encoding="UTF-8"?>
<table-wrap id="advs1507-tbl-0003" xml:lang="en" orientation="portrait" position="float">
 <label>Table 3</label>
 <caption>
  <p>Performance comparison of various lithium batteries with different SCEs</p>
 </caption>
 <table frame="hsides" rules="groups">
  <col align="left" span="1"/>
  <col align="center" span="1"/>
  <col align="center" span="1"/>
  <col align="center" span="1"/>
  <col align="center" span="1"/>
  <col align="center" span="1"/>
  <thead>
   <tr style="border-bottom:solid 1px #000000">
    <th align="left" rowspan="1" colspan="1">Year</th>
    <th align="center" rowspan="1" colspan="1">Composition</th>
    <th align="center" rowspan="1" colspan="1">Ionic Conductivity</th>
    <th align="center" rowspan="1" colspan="1">Active Materials</th>
    <th align="center" rowspan="1" colspan="1">Electrochemical Performance</th>
    <th align="center" rowspan="1" colspan="1">Refs.</th>
   </tr>
  </thead>
  <tbody>
   <tr>
    <td align="left" rowspan="1" colspan="1">2018</td>
    <td align="center" rowspan="1" colspan="1">PVDF‐HFP/LiTFSI + 50 wt% LLZO + 20 µL liquid electrolyte</td>
    <td align="center" rowspan="1" colspan="1">1.1 × 10
     <sup>−4</sup> S cm
     <sup>−1</sup> at 25 °C
    </td>
    <td align="center" rowspan="1" colspan="1">LiFePO
     <sub>4</sub>
    </td>
    <td align="center" rowspan="1" colspan="1">111 mAh g
     <sup>−1</sup> after 180 cycles under 0.5 C at 25 °C
    </td>
    <td align="center" rowspan="1" colspan="1">
     <xref rid="advs1507-bib-0135" ref-type="ref">135</xref>
    </td>
   </tr>
   <tr>
    <td align="left" rowspan="1" colspan="1">2018</td>
    <td align="center" rowspan="1" colspan="1">PVDF‐HFP/LLZO + liquid electrolyte</td>
    <td align="center" rowspan="1" colspan="1">3.71 × 10
     <sup>−4</sup> S cm
     <sup>−1</sup> at 25 °C
    </td>
    <td align="center" rowspan="1" colspan="1">LiFePO
     <sub>4</sub>
    </td>
    <td align="center" rowspan="1" colspan="1">153.6 mAh g
     <sup>−1</sup> after 40 cycles under 0.2 C at 25 °C
    </td>
    <td align="center" rowspan="1" colspan="1">
     <xref rid="advs1507-bib-0136" ref-type="ref">136</xref>
    </td>
   </tr>
   <tr>
    <td align="left" rowspan="1" colspan="1">2018</td>
    <td align="center" rowspan="1" colspan="1">PVDF‐HFP + 10 wt% LAGP + EMITFSI</td>
    <td align="center" rowspan="1" colspan="1">7.6 × 10
     <sup>−4</sup> S cm
     <sup>−1</sup> at 25 °C
    </td>
    <td align="center" rowspan="1" colspan="1">LiFePO
     <sub>4</sub>
    </td>
    <td align="center" rowspan="1" colspan="1">131 mAh g
     <sup>−1</sup> after 50 cycles under 0.05 C at 25 °C
    </td>
    <td align="center" rowspan="1" colspan="1">
     <xref rid="advs1507-bib-0137" ref-type="ref">137</xref>
    </td>
   </tr>
   <tr>
    <td align="left" rowspan="1" colspan="1">2018</td>
    <td align="center" rowspan="1" colspan="1">A asymmetric solid electrolyte with a rigid LLZO layer (5.7 µm) modified with 7.5 nm polymer and a soft polymer layer (5.4 µm)</td>
    <td align="center" rowspan="1" colspan="1">–</td>
    <td align="center" rowspan="1" colspan="1">LiFePO
     <sub>4</sub>
    </td>
    <td align="center" rowspan="1" colspan="1">151.2 mAh g
     <sup>−1</sup> after 120 cycles under 0.2 C at 55 °C
    </td>
    <td align="center" rowspan="1" colspan="1">
     <xref rid="advs1507-bib-0113" ref-type="ref">113</xref>
    </td>
   </tr>
   <tr>
    <td align="left" rowspan="1" colspan="1">2018</td>
    <td align="center" rowspan="1" colspan="1">PEO/LiTFSI + 10 wt% LLZO nanowires</td>
    <td align="center" rowspan="1" colspan="1">2.39 × 10
     <sup>−4</sup> S cm
     <sup>−1</sup> at 25 °C
    </td>
    <td align="center" rowspan="1" colspan="1">LiFePO
     <sub>4</sub>
    </td>
    <td align="center" rowspan="1" colspan="1">158.8 mAh g
     <sup>−1</sup> after 70 cycles under 0.5 C at 60 °C
    </td>
    <td align="center" rowspan="1" colspan="1">
     <xref rid="advs1507-bib-0057" ref-type="ref">57</xref>
    </td>
   </tr>
   <tr>
    <td align="left" rowspan="1" colspan="1"/>
    <td align="center" rowspan="1" colspan="1"/>
    <td align="center" rowspan="1" colspan="1">1.53 × 10
     <sup>−3</sup> S cm
     <sup>−1</sup> at 60 °C
    </td>
    <td align="center" rowspan="1" colspan="1"/>
    <td align="center" rowspan="1" colspan="1">158.7 mAh g
     <sup>−1</sup> after 80 cycles under 0.1 C at 45 °C
    </td>
    <td align="center" rowspan="1" colspan="1"/>
   </tr>
   <tr>
    <td align="left" rowspan="1" colspan="1">2018</td>
    <td align="center" rowspan="1" colspan="1">PEO/LiTFSI + LATP/PAN nanofiber network</td>
    <td align="center" rowspan="1" colspan="1">6.5 × 10
     <sup>−4</sup> S cm
     <sup>−1</sup> at 60 °C
    </td>
    <td align="center" rowspan="1" colspan="1">LiFePO
     <sub>4</sub>
    </td>
    <td align="center" rowspan="1" colspan="1">144 mAh g
     <sup>−1</sup> after 100 cycles under 0.2 C at 60 °C
    </td>
    <td align="center" rowspan="1" colspan="1">
     <xref rid="advs1507-bib-0097" ref-type="ref">97</xref>
    </td>
   </tr>
   <tr>
    <td align="left" rowspan="1" colspan="1">2018</td>
    <td align="center" rowspan="1" colspan="1">PEO/LiTFSI + 10 wt% LLZTO</td>
    <td align="center" rowspan="1" colspan="1">1.17 × 10
     <sup>−4</sup> S cm
     <sup>−1</sup> at 30 °C
    </td>
    <td align="center" rowspan="1" colspan="1">LiFePO
     <sub>4</sub>
    </td>
    <td align="center" rowspan="1" colspan="1">130.2 mAh g
     <sup>−1</sup> after 100 cycles under 0.2 C at 50 °C
    </td>
    <td align="center" rowspan="1" colspan="1">
     <xref rid="advs1507-bib-0044" ref-type="ref">44</xref>
    </td>
   </tr>
   <tr>
    <td align="left" rowspan="1" colspan="1"/>
    <td align="center" rowspan="1" colspan="1">PEO:LLZTO:PEG:LiTFSI = 10:85:5:60</td>
    <td align="center" rowspan="1" colspan="1">6.24 × 10
     <sup>−5</sup> S cm
     <sup>−1</sup> at 30 °C
    </td>
    <td align="center" rowspan="1" colspan="1">LiFePO
     <sub>4</sub>
    </td>
    <td align="center" rowspan="1" colspan="1">127 mAh g
     <sup>−1</sup> after 50 cycles under 0.2 C at 50 °C
    </td>
    <td align="center" rowspan="1" colspan="1"/>
   </tr>
   <tr>
    <td align="left" rowspan="1" colspan="1">2018</td>
    <td align="center" rowspan="1" colspan="1">PEO/LiClO
     <sub>4</sub> + 50 wt% LATP
    </td>
    <td align="center" rowspan="1" colspan="1">9.5 × 10
     <sup>−6</sup> S cm
     <sup>−1</sup> at 30 °C
    </td>
    <td align="center" rowspan="1" colspan="1">LiFePO
     <sub>4</sub>
    </td>
    <td align="center" rowspan="1" colspan="1">109.3 mAh g
     <sup>−1</sup> after 500 cycles under 1 C at 80 °C
    </td>
    <td align="center" rowspan="1" colspan="1">
     <xref rid="advs1507-bib-0104" ref-type="ref">104</xref>
    </td>
   </tr>
   <tr>
    <td align="left" rowspan="1" colspan="1">2018</td>
    <td align="center" rowspan="1" colspan="1">In situ PEO/LiTFSI + 2 vol% Li
     <sub>3</sub>PS
     <sub>4</sub>
    </td>
    <td align="center" rowspan="1" colspan="1">8.01 × 10
     <sup>−4</sup> S cm
     <sup>−1</sup> at 60 °C
    </td>
    <td align="center" rowspan="1" colspan="1">LiFePO
     <sub>4</sub>
    </td>
    <td align="center" rowspan="1" colspan="1">116 mAh g
     <sup>−1</sup> after 325 cycles under 0.5 C at 60 °C
    </td>
    <td align="center" rowspan="1" colspan="1">
     <xref rid="advs1507-bib-0138" ref-type="ref">138</xref>
    </td>
   </tr>
   <tr>
    <td align="left" rowspan="1" colspan="1">2018</td>
    <td align="center" rowspan="1" colspan="1">PEO + 60 wt% LLZTO + 10 wt% succinonitrile</td>
    <td align="center" rowspan="1" colspan="1">1.22 × 10
     <sup>−4</sup> S cm
     <sup>−1</sup> at 30 °C
    </td>
    <td align="center" rowspan="1" colspan="1">LiFePO
     <sub>4</sub>
    </td>
    <td align="center" rowspan="1" colspan="1">151.1 mAh g
     <sup>−1</sup> after 200 cycles under 0.5 C at 60 °C
    </td>
    <td align="center" rowspan="1" colspan="1">
     <xref rid="advs1507-bib-0139" ref-type="ref">139</xref>
    </td>
   </tr>
   <tr>
    <td align="left" rowspan="1" colspan="1">2018</td>
    <td align="center" rowspan="1" colspan="1">Poly(1,4‐butylene adipate)/LiClO
     <sub>4</sub> + 70 wt% LATP
    </td>
    <td align="center" rowspan="1" colspan="1">–</td>
    <td align="center" rowspan="1" colspan="1">LiNi
     <sub>0.6</sub>Co
     <sub>0.2</sub>Mn
     <sub>0.2</sub>O
     <sub>2</sub>
    </td>
    <td align="center" rowspan="1" colspan="1">A discharge capacity of 169.5 mAh g
     <sup>−1</sup> at 55 °C
    </td>
    <td align="center" rowspan="1" colspan="1">
     <xref rid="advs1507-bib-0045" ref-type="ref">45</xref>
    </td>
   </tr>
   <tr>
    <td align="left" rowspan="1" colspan="1">2018</td>
    <td align="center" rowspan="1" colspan="1">LLZTO‐PPC‐LiTFSI</td>
    <td align="center" rowspan="1" colspan="1">4.2 × 10
     <sup>−4</sup> S cm
     <sup>−1</sup> at 25 °C
    </td>
    <td align="center" rowspan="1" colspan="1">LiFePO
     <sub>4</sub>/Si
    </td>
    <td align="center" rowspan="1" colspan="1">A capacity retention of 82.6% after 100 cycles at room temperature and 0.1 C</td>
    <td align="center" rowspan="1" colspan="1">
     <xref rid="advs1507-bib-0121" ref-type="ref">121</xref>
    </td>
   </tr>
   <tr>
    <td align="left" rowspan="1" colspan="1">2017</td>
    <td align="center" rowspan="1" colspan="1">PEO/LiTFSI + 40 wt% Al‐doped LLZTO</td>
    <td align="center" rowspan="1" colspan="1">1.12 × 10
     <sup>−5</sup> S cm
     <sup>−1</sup> at 25 °C
    </td>
    <td align="center" rowspan="1" colspan="1">LiFePO
     <sub>4</sub>
    </td>
    <td align="center" rowspan="1" colspan="1">134.9 mAh g
     <sup>−1</sup> after 100 cycles under 0.1 C at 60 °C
    </td>
    <td align="center" rowspan="1" colspan="1">
     <xref rid="advs1507-bib-0050" ref-type="ref">50</xref>
    </td>
   </tr>
   <tr>
    <td align="left" rowspan="1" colspan="1">2017</td>
    <td align="center" rowspan="1" colspan="1">Poly(ethylene carbonate)/LiTFSI + 5 wt% LLZTO</td>
    <td align="center" rowspan="1" colspan="1">5.2 × 10
     <sup>−4</sup> S cm
     <sup>−1</sup> at 20 °C
    </td>
    <td align="center" rowspan="1" colspan="1">LiFePO
     <sub>4</sub>
    </td>
    <td align="center" rowspan="1" colspan="1">95% after 200 cycles under 1 C at 20 °C</td>
    <td align="center" rowspan="1" colspan="1">
     <xref rid="advs1507-bib-0096" ref-type="ref">96</xref>
    </td>
   </tr>
   <tr>
    <td align="left" rowspan="1" colspan="1">2017</td>
    <td align="center" rowspan="1" colspan="1">PVDF‐HFP + LiTFSI + EMITFSI + LAGP</td>
    <td align="center" rowspan="1" colspan="1">9.6 × 10
     <sup>−4</sup> S cm
     <sup>−1</sup> at 25 °C
    </td>
    <td align="center" rowspan="1" colspan="1">LiFePO
     <sub>4</sub>
    </td>
    <td align="center" rowspan="1" colspan="1">141.3 mAh g
     <sup>−1</sup> after 50 cycles under 0.05 C at 25 °C
    </td>
    <td align="center" rowspan="1" colspan="1">
     <xref rid="advs1507-bib-0020" ref-type="ref">20</xref>
    </td>
   </tr>
   <tr>
    <td align="left" rowspan="1" colspan="1">2017</td>
    <td align="center" rowspan="1" colspan="1">PEO/LiClO
     <sub>4</sub> + 50 wt% LLZTO
    </td>
    <td align="center" rowspan="1" colspan="1">9.6 × 10
     <sup>−4</sup> S cm
     <sup>−1</sup> at 60 °C
    </td>
    <td align="center" rowspan="1" colspan="1">LiFePO
     <sub>4</sub>
    </td>
    <td align="center" rowspan="1" colspan="1">116.2 mAh g
     <sup>−1</sup> after 500 cycles under 1 C at 60 °C
    </td>
    <td align="center" rowspan="1" colspan="1">
     <xref rid="advs1507-bib-0054" ref-type="ref">54</xref>
    </td>
   </tr>
   <tr>
    <td align="left" rowspan="1" colspan="1">2017</td>
    <td align="center" rowspan="1" colspan="1">PEO/LiTFSI + 7.5 wt% LLZO</td>
    <td align="center" rowspan="1" colspan="1">5.5 × 10
     <sup>−4</sup> Scm
     <sup>−1</sup> at 25 °C
    </td>
    <td align="center" rowspan="1" colspan="1">LiFePO
     <sub>4</sub>
    </td>
    <td align="center" rowspan="1" colspan="1">121 mAh g
     <sup>−1</sup> after 100 cycles under 0.5 C at 60 °C
    </td>
    <td align="center" rowspan="1" colspan="1">
     <xref rid="advs1507-bib-0042" ref-type="ref">42</xref>
    </td>
   </tr>
   <tr>
    <td align="left" rowspan="1" colspan="1">2017</td>
    <td align="center" rowspan="1" colspan="1">LLCZNO pellet and double PVDF−HFP‐based gel protected layers</td>
    <td align="center" rowspan="1" colspan="1">–</td>
    <td align="center" rowspan="1" colspan="1">LiFePO
     <sub>4</sub>
    </td>
    <td align="center" rowspan="1" colspan="1">130.2 mAh g
     <sup>−1</sup> after 70 cycles at a current density of 170 mA g
     <sup>−1</sup>
    </td>
    <td align="center" rowspan="1" colspan="1">
     <xref rid="advs1507-bib-0111" ref-type="ref">111</xref>
    </td>
   </tr>
   <tr>
    <td align="left" rowspan="1" colspan="1">2017</td>
    <td align="center" rowspan="1" colspan="1">LLZT‐2 wt% LiF pellet and PEO/LiTFSI‐protected layer on the anode side</td>
    <td align="center" rowspan="1" colspan="1">–</td>
    <td align="center" rowspan="1" colspan="1">LiFePO
     <sub>4</sub>
    </td>
    <td align="center" rowspan="1" colspan="1">120 mAh g
     <sup>−1</sup> during 100 cycles at 80 mA cm
     <sup>−2</sup>
    </td>
    <td align="center" rowspan="1" colspan="1">
     <xref rid="advs1507-bib-0140" ref-type="ref">140</xref>
    </td>
   </tr>
   <tr>
    <td align="left" rowspan="1" colspan="1"/>
    <td align="center" rowspan="1" colspan="1"/>
    <td align="center" rowspan="1" colspan="1"/>
    <td align="center" rowspan="1" colspan="1">Li‐S</td>
    <td align="center" rowspan="1" colspan="1">988 mAh g
     <sup>−1</sup> after 100 cycles under 0.4 C at 25 °C
    </td>
    <td align="center" rowspan="1" colspan="1"/>
   </tr>
   <tr>
    <td align="left" rowspan="1" colspan="1">2017</td>
    <td align="center" rowspan="1" colspan="1">PEO/LiFSI + 10 vol% Al
     <sub>2</sub>O
     <sub>3</sub> on the anode side and PEO/LiFSI + 3 vol% LICGC on the cathode side
    </td>
    <td align="center" rowspan="1" colspan="1">–</td>
    <td align="center" rowspan="1" colspan="1">Li‐S</td>
    <td align="center" rowspan="1" colspan="1">Coulombic efficiency higher than 99% after 50 cycles under 0.1 C at 70 °C</td>
    <td align="center" rowspan="1" colspan="1">
     <xref rid="advs1507-bib-0023" ref-type="ref">23</xref>
    </td>
   </tr>
   <tr>
    <td align="left" rowspan="1" colspan="1">2017</td>
    <td align="center" rowspan="1" colspan="1">PVDF + 4 wt% LATP + liquid electrolyte</td>
    <td align="center" rowspan="1" colspan="1">3.31 × 10
     <sup>−4</sup> S cm
     <sup>−1</sup> at 20 °C
    </td>
    <td align="center" rowspan="1" colspan="1">Li‐S</td>
    <td align="center" rowspan="1" colspan="1">458.9 mAh g
     <sup>−1</sup> after 40 cycles under 0.4 C at 25 °C
    </td>
    <td align="center" rowspan="1" colspan="1">
     <xref rid="advs1507-bib-0141" ref-type="ref">141</xref>
    </td>
   </tr>
   <tr>
    <td align="left" rowspan="1" colspan="1">2017</td>
    <td align="center" rowspan="1" colspan="1">PEO/LiClO
     <sub>4</sub> + 15 wt% Al
     <sup>3+</sup>/Nb
     <sup>5+</sup> codoped LLZO
    </td>
    <td align="center" rowspan="1" colspan="1">9.5 × 10
     <sup>−6</sup> S cm
     <sup>−1</sup> at 20 °C
    </td>
    <td align="center" rowspan="1" colspan="1">Li‐S</td>
    <td align="center" rowspan="1" colspan="1">More than 900 mAh g
     <sup>−1</sup> at 37 °C
    </td>
    <td align="center" rowspan="1" colspan="1">
     <xref rid="advs1507-bib-0048" ref-type="ref">48</xref>
    </td>
   </tr>
   <tr>
    <td align="left" rowspan="1" colspan="1">2017</td>
    <td align="center" rowspan="1" colspan="1">PEO/LiTFSI + LAGP and PEO/LiTFSI‐modified layer on the anode side</td>
    <td align="center" rowspan="1" colspan="1">–</td>
    <td align="center" rowspan="1" colspan="1">LiMn
     <sub>0.8</sub>Fe
     <sub>0.2</sub>PO
     <sub>4</sub>
    </td>
    <td align="center" rowspan="1" colspan="1">A high initial discharge capacity of 160.8 mAh g
     <sup>−1</sup> and exhibits good cycling and rate performance under 0.2 C at 50 °C
    </td>
    <td align="center" rowspan="1" colspan="1">
     <xref rid="advs1507-bib-0099" ref-type="ref">99</xref>
    </td>
   </tr>
   <tr>
    <td align="left" rowspan="1" colspan="1">2017</td>
    <td align="center" rowspan="1" colspan="1">PVDF/LiClO
     <sub>4</sub> + 10 wt% LLZTO
    </td>
    <td align="center" rowspan="1" colspan="1">5 × 10
     <sup>−4</sup> S cm
     <sup>−1</sup> at 25 °C
    </td>
    <td align="center" rowspan="1" colspan="1">LiCoO
     <sub>2</sub>
    </td>
    <td align="center" rowspan="1" colspan="1">147 mAh g
     <sup>−1</sup> after 120 cycles under 0.4 C at 25 °C
    </td>
    <td align="center" rowspan="1" colspan="1">
     <xref rid="advs1507-bib-0051" ref-type="ref">51</xref>
    </td>
   </tr>
   <tr>
    <td align="left" rowspan="1" colspan="1">2017</td>
    <td align="center" rowspan="1" colspan="1">Poly(methyl methacrylate‐styrene)/LiTFSI + LAGP</td>
    <td align="center" rowspan="1" colspan="1">3.2 × 10
     <sup>−4</sup> S cm
     <sup>−1</sup> at 25 °C
    </td>
    <td align="center" rowspan="1" colspan="1">Li‐O
     <sub>2</sub>
    </td>
    <td align="center" rowspan="1" colspan="1">A superior long life (350 cycles, &gt;145 days) at 50 °C</td>
    <td align="center" rowspan="1" colspan="1">
     <xref rid="advs1507-bib-0133" ref-type="ref">133</xref>
    </td>
   </tr>
   <tr>
    <td align="left" rowspan="1" colspan="1">2016</td>
    <td align="center" rowspan="1" colspan="1">CPMEA/LATP/CPMEA sandwich electrolyte</td>
    <td align="center" rowspan="1" colspan="1">–</td>
    <td align="center" rowspan="1" colspan="1">LiFePO
     <sub>4</sub>
    </td>
    <td align="center" rowspan="1" colspan="1">102 mAh g
     <sup>−1</sup> after 640 cycles under 0.6 C at 65 °C
    </td>
    <td align="center" rowspan="1" colspan="1">
     <xref rid="advs1507-bib-0108" ref-type="ref">108</xref>
    </td>
   </tr>
   <tr>
    <td align="left" rowspan="1" colspan="1">2016</td>
    <td align="center" rowspan="1" colspan="1">PEO/LiTFSI + 1 wt% Li
     <sub>10</sub>GeP
     <sub>2</sub>S
     <sub>12</sub>
    </td>
    <td align="center" rowspan="1" colspan="1">1.21 × 10
     <sup>−3</sup> S cm
     <sup>−1</sup> at 80 °C
    </td>
    <td align="center" rowspan="1" colspan="1">LiFePO
     <sub>4</sub>
    </td>
    <td align="center" rowspan="1" colspan="1">137.4 mAh g
     <sup>−1</sup> after 50 cycles under 0.5 C at 60 °C
    </td>
    <td align="center" rowspan="1" colspan="1">
     <xref rid="advs1507-bib-0043" ref-type="ref">43</xref>
    </td>
   </tr>
   <tr>
    <td align="left" rowspan="1" colspan="1">2016</td>
    <td align="center" rowspan="1" colspan="1">PEO/LiTFSI + 20 wt% LAGP</td>
    <td align="center" rowspan="1" colspan="1">6.76 × 10
     <sup>−4</sup> S cm
     <sup>−1</sup> at 60 °C
    </td>
    <td align="center" rowspan="1" colspan="1">LiFePO
     <sub>4</sub>
    </td>
    <td align="center" rowspan="1" colspan="1">100 mAh g
     <sup>−1</sup> after 50 cycles under 1 C at 60 °C
    </td>
    <td align="center" rowspan="1" colspan="1">
     <xref rid="advs1507-bib-0038" ref-type="ref">38</xref>
    </td>
   </tr>
   <tr>
    <td align="left" rowspan="1" colspan="1">2016</td>
    <td align="center" rowspan="1" colspan="1">PEO + 12.7 vol% LLZTO particles in size of 
     <italic>D</italic>
     <sub>50</sub> = 43 nm
    </td>
    <td align="center" rowspan="1" colspan="1">2.1 × 10
     <sup>−4</sup> S cm
     <sup>−1</sup> at 30 °C
    </td>
    <td align="center" rowspan="1" colspan="1">LiFePO
     <sub>4</sub>
    </td>
    <td align="center" rowspan="1" colspan="1">345 Wh kg
     <sup>−1</sup> (662 Wh L
     <sup>−1</sup>) under 0.1 C at 60 °C (pouch cell)
    </td>
    <td align="center" rowspan="1" colspan="1">
     <xref rid="advs1507-bib-0047" ref-type="ref">47</xref>
    </td>
   </tr>
   <tr>
    <td align="left" rowspan="1" colspan="1"/>
    <td align="center" rowspan="1" colspan="1"/>
    <td align="center" rowspan="1" colspan="1"/>
    <td align="center" rowspan="1" colspan="1">LiFe
     <sub>0.15</sub>Mn
     <sub>0.85</sub>PO
     <sub>4</sub>
    </td>
    <td align="center" rowspan="1" colspan="1">405 Wh kg
     <sup>−1</sup> (700 Wh L
     <sup>−1</sup>) under 0.1 C at 60 °C (pouch cell)
    </td>
    <td align="center" rowspan="1" colspan="1"/>
   </tr>
  </tbody>
 </table>
 <permissions>
  <copyright-holder>John Wiley &amp; Sons, Ltd.</copyright-holder>
 </permissions>
</table-wrap>

File: python/diagrams/resources/liion/PMC7055569/sections/1_body/1_concept_and_feature/4_discharge_product_in_nona/1_title.xml
<?xml version="1.0" encoding="UTF-8"?>
<title>Discharge Product in Nonaqueous Na–O
 <sub>2</sub> Battery
</title>

File: python/diagrams/resources/liion/PMC7055569/sections/1_body/1_concept_and_feature/4_discharge_product_in_nona/2_p.xml
<?xml version="1.0" encoding="UTF-8"?>
<p>A typical aprotic alkali metal–air battery (Li and Na based) and its working principle are illustrated in 
 <bold>Figure</bold>
 <xref rid="advs1498-fig-0003" ref-type="fig">
  <bold>3</bold>
 </xref>a.[qv: 6c] Indeed, Li and Na have quite close chemical reaction properties, however, their reactivity toward oxygen is enormously different.
 <xref rid="advs1498-bib-0018" ref-type="ref">18</xref> Li forms unstable lithium superoxide (LiO
 <sub>2</sub>) whereas, Na can form the stable NaO
 <sub>2</sub> when reacting with oxygen during the discharge in a metal–O
 <sub>2</sub> cell. Therefore, during discharge in a nonaqueous Na–O
 <sub>2</sub> cell, there is a strong competition between the formation of NaO
 <sub>2</sub> and Na
 <sub>2</sub>O
 <sub>2</sub>. Thermodynamically, the formation of Na
 <sub>2</sub>O
 <sub>2</sub> is favorable (
 <italic>E</italic>
 <sup>0</sup> (Na
 <sub>2</sub>O
 <sub>2</sub>) = 2.33 V vs 
 <italic>E</italic>
 <sup>0</sup> (NaO
 <sub>2</sub>) = 2.27 V), however, the synthetic path leading to NaO
 <sub>2</sub> involves only one electron transfer per formula unit which makes it kinetically preferred in comparison to the two‐electron transfer toward Na
 <sub>2</sub>O
 <sub>2</sub> formation (Figure 
 <xref rid="advs1498-fig-0003" ref-type="fig">3</xref>b).[qv: 6c]
</p>

File: python/diagrams/resources/liion/PMC7055569/sections/1_body/2_key_elements_in_hybrid_na/6_air_electrode/2_p.xml
<?xml version="1.0" encoding="UTF-8"?>
<p>In rechargeable metal–air batteries, a perfect air electrode should have several essential features: i) a highly porous structure (material should be mesoporous, pore size varies from 2 to 50 nm) to promote the diffusion of air and electrolyte. But microporous materials with pore sizes up to 2 nm would block the diffusion of molecular oxygen; thus not able to access the catalytically active sites;
 <xref rid="advs1498-bib-0050" ref-type="ref">50</xref> ii) a high electrical conductivity; iii) a bifunctional activity, i.e., the capability to catalyze the charge (associated with OER) and discharge (associated with ORR) reactions, helps to improve energy efficiency, cyclic stability, and reduces the overpotentials. Nonetheless, the design and fabrication of bifunctional electrocatalyst constitute a challenging research area.
 <xref rid="advs1498-bib-0051" ref-type="ref">51</xref> In this view, major endeavors were dedicated into the synthesis and fabrication of appropriate air electrodes to lower the polarization of hybrid Na–air cell and thus enhance the energy density, electrical energy efficiency, and cyclic stability.
</p>

File: python/diagrams/resources/liion/PMC7055569/sections/1_body/2_key_elements_in_hybrid_na/6_air_electrode/8_p.xml
<?xml version="1.0" encoding="UTF-8"?>
<p>All in all, there has been significant research effort to find suitable air electrode for hybrid Na–air cells. Despite clear improvements of the performance of the batteries, they still lack cyclic stability to become commercially viable. Moreover, the power density is limited, and this is mainly due to the poor OER electrocatalytic activity at the air electrode.</p>

File: python/diagrams/resources/liion/PMC7057695/sections/1_body/1_results_and_discussion/2_p.xml
<?xml version="1.0" encoding="UTF-8"?>
<p>
 <xref rid="fig1" ref-type="fig">Figure 
  <xref rid="fig1" ref-type="fig">1</xref>
 </xref>a shows the voltage profile of the LiNi
 <sub>0.5</sub>Mn
 <sub>1.5</sub>O
 <sub>4</sub>/Li half-cell from the third to tenth cycle in the precycle stage at 0.1 C. It can be seen that after 10 cycles of precycling, the interface of the electrode is gradually stable. In particular, the discharge curve of the 4.7 V plateau is highly coincident, which indicates that the battery is stable, and the next step of thermodynamic parameter measurements can be carried out. It can be seen from the figure that the discharge capacity of the 4.7 V high-voltage plateau is about 115 mA h g
 <sup>–1</sup>, accounting for 80% of the total discharge capacity, which is also the focus of this paper (compared with a 4 V slope stage).
</p>

File: python/diagrams/resources/liion/PMC7057695/sections/1_body/1_results_and_discussion/3_p.xml
<?xml version="1.0" encoding="UTF-8"?>
<p>The SOD may change slightly after the OCV test. Thus, if the cell is discharged to the next specific capacity point directly, the actual SOD may be different with the targeted point. In addition, the SOD cannot be adjusted by potential because of the very flat plateau before 80% SOD, which leads to a big capacity change with a small potential change, and an unacceptable SOD error. To obtain accurate SODs, the cell is fully charged and discharged to target SOD after every OCV tests. 
 <xref rid="fig1" ref-type="fig">Figure 
  <xref rid="fig1" ref-type="fig">1</xref>
 </xref>b shows the charge–discharge curve of LiNi
 <sub>0.5</sub>Mn
 <sub>1.5</sub>O
 <sub>4</sub>/Li half-cell before and after the OCV test. The curve basically coincides with each other, indicating that the battery and the electrode material structure are both stable in the whole test process. This suggests that the above test procedure is meaningful. The open-circuit voltage and temperature curves measured at steady state reflect the intrinsic thermodynamic characteristics of LiNi
 <sub>0.5</sub>Mn
 <sub>1.5</sub>O
 <sub>4</sub>.
</p>
