Repository: petermr/openDiagram

# Overview

In many documents the diagrams are a key component of the information. Data are created in semantic form and output as machine readable files and then, kin one of the great barbarism of this century are trashed into bitmaps futher degraded by JPEG technology. This lost data leads to irreproducible science and in the worst cases people die. (Clinical trials are often published as PDF and data extraction is hard or near impossible.)

This project tackles the impossible - reconstituting semantic data for the world - "turning hamburgers into cows". 

Among the subjects I have successfully extracted semantic data from:
* phylogenetic trees
* chemical structures and reactions

File: python/diagrams/resources/liion/PMC7075132/sections/1_body/2_3__results_and_discussion/1_p.xml
<?xml version="1.0" encoding="UTF-8"?>
<p>The X-ray diffraction (XRD) was conducted to substantiate the structural attribute of the samples. As shown in 
 <xref ref-type="fig" rid="nanomaterials-10-00249-f002">Figure 2</xref>a, the B-SFO@C and B-SFO samples exhibit the analogous XRD patterns. The diffraction peaks could be assigned to both the tetragonal SnO
 <sub>2</sub> (JCPDS card No. 41-1445) and the rhombohedral Fe
 <sub>2</sub>O
 <sub>3</sub> (JCPDS card No. 33-0664), manifesting that the successful generation of SnO
 <sub>2</sub> and Fe
 <sub>2</sub>O
 <sub>3</sub>. In addition, the diffraction peaks indexed to Fe
 <sub>2</sub>O
 <sub>3</sub> vanish in B-SO@C, evidencing that the Fe
 <sub>2</sub>O
 <sub>3</sub> phase has been eliminated after etching using the oxalic acid solution. The surface electronic structure and chemical element valance state of B-SFO@C was examined by X-ray photoelectron spectroscopy (XPS). The survey spectrum (
 <xref ref-type="fig" rid="nanomaterials-10-00249-f002">Figure 2</xref>b) corroborates existence of C, Sn, Fe, and O. Two predominant strong peaks are monitored at 487.4 and 495.9 eV, corresponding to the Sn 3d5/2 and Sn 3d3/2 for Sn
 <sup>4+</sup> in the Sn 3d core emission (
 <xref ref-type="fig" rid="nanomaterials-10-00249-f002">Figure 2</xref>c), respectively, which indicates the presence of Sn
 <sup>4+</sup> in B-SFO@C [
 <xref rid="B22-nanomaterials-10-00249" ref-type="bibr">22</xref>]. Meanwhile, the XPS spectrum of Fe 2p (
 <xref ref-type="fig" rid="nanomaterials-10-00249-f002">Figure 2</xref>d) can be deconvoluted into two envelopes at 711.3 eV and 716.3 eV. These two bands should be assigned to the Fe
 <sup>3+</sup> 2p
 <sub>3/2</sub> and Fe
 <sup>4+</sup> 3p
 <sub>3/2</sub>, respectively, which implies the coexistence of Sn
 <sup>4+</sup> and Fe
 <sup>3+</sup> in B-SFO@C [
 <xref rid="B23-nanomaterials-10-00249" ref-type="bibr">23</xref>]. The C 1s signal (
 <xref ref-type="app" rid="app1-nanomaterials-10-00249">Figure S1</xref>) can be fitted into three peaks, responsible for the C–C/C=C (284.6 eV), C–O (286.0 eV) and C=O (288.6 eV) [
 <xref rid="B24-nanomaterials-10-00249" ref-type="bibr">24</xref>]. Noteworthily, the weight fractions of SnO
 <sub>2</sub> and Fe
 <sub>2</sub>O
 <sub>3</sub> calculated from XPS are considerably lower than those computed from the inductively coupled plasma atomic emission spectroscopy (ICP) as shown in 
 <xref ref-type="app" rid="app1-nanomaterials-10-00249">Table S1</xref>, elucidating that most of SnO
 <sub>2</sub> and Fe
 <sub>2</sub>O
 <sub>3</sub> nanoparticles are located inside carbon matrix to yield a metal oxide nanoparticle-intercalated carbon structure. Such preferential in-carbon-lattice enrichment can also be validated by TEM images (
 <xref ref-type="fig" rid="nanomaterials-10-00249-f003">Figure 3</xref>c,d). Thermogravimetry analysis (TGA) was carried out to further quantify the carbon content in B-SFO@C (
 <xref ref-type="app" rid="app1-nanomaterials-10-00249">Figure S2</xref>) and the final carbon content is approximately 32%. In other words, the overall metal or/and metal oxide percentage is as high as 68%, suggesting a high metal loading density. Raman spectrum of B-SFO@C (
 <xref ref-type="app" rid="app1-nanomaterials-10-00249">Figure S3</xref>) illuminates that the intensity ratio between D-band and G-band (I
 <sub>D</sub>/I
 <sub>G</sub>) is as high as 0.98, indicating that the carbon in B-SFO@C is amorphous [
 <xref rid="B25-nanomaterials-10-00249" ref-type="bibr">25</xref>]. The relatively low graphitization can ensue from the low pyrolysis temperature of 600 °C.
</p>

File: python/diagrams/resources/liion/PMC7075132/sections/1_body/2_3__results_and_discussion/2_p.xml
<?xml version="1.0" encoding="UTF-8"?>
<p>The micromorphology of B-SFO@C was determined using scanning electron microscopy (SEM) measurements (
 <xref ref-type="fig" rid="nanomaterials-10-00249-f003">Figure 3</xref>a). Clearly, the B-SFO@C sample presents a dense bulk structure with a size ranging from 10 up to 20 μm, indicating that the xerogels frameworks were effectively stabilized and maintained during oxygen-lean pyrolysis. A close inspection of the magnified SEM image (
 <xref ref-type="fig" rid="nanomaterials-10-00249-f003">Figure 3</xref>b) unveils that the surface of the monolithic B-SFO@C is constituted of closely packed fine particles, with only an extremely small number of pores/voids. In addition, the element mapping images (
 <xref ref-type="app" rid="app1-nanomaterials-10-00249">Figure S4</xref>) reveal the uniform spatial distribution of C, O, Sn, and Fe elements throughout the whole framework of B-SFO@C. The tap density of B-SFO@C measured using the tap density tester is about 0.71 g cm
 <sup>−3</sup>—higher than that of various nanosized SnO
 <sub>2</sub>-based composites (about 0.4 g cm
 <sup>−3</sup>) reported previously [
 <xref rid="B26-nanomaterials-10-00249" ref-type="bibr">26</xref>,
 <xref rid="B27-nanomaterials-10-00249" ref-type="bibr">27</xref>]. Such high tap density will become largely useful to facilitate homogenous slurry mixing and heighten the energy density and volumetric performance. The N
 <sub>2</sub> volumetry (
 <xref ref-type="app" rid="app1-nanomaterials-10-00249">Figure S5</xref>) displays that the BET surface area of B-SFO@C is only 12.3 m
 <sup>2</sup> g
 <sup>−1</sup>, which is one order of magnitude lower than a variety of the nanosized SnO
 <sub>2</sub>-based composites (&gt;100 m
 <sup>2</sup> g
 <sup>−1</sup>) recorded before [
 <xref rid="B24-nanomaterials-10-00249" ref-type="bibr">24</xref>,
 <xref rid="B28-nanomaterials-10-00249" ref-type="bibr">28</xref>]. Such textural feature again signifies a compact structure of B-SFO@C, in good consistency with SEM pictures (
 <xref ref-type="fig" rid="nanomaterials-10-00249-f003">Figure 3</xref>a,b). Besides, the B-SO@C and B-SFO samples also demonstrate the similar bulk structure (
 <xref ref-type="app" rid="app1-nanomaterials-10-00249">Figure S6a,b</xref>). However, the surface of B-SFO (
 <xref ref-type="app" rid="app1-nanomaterials-10-00249">Figure S6c</xref>) is rougher than that of B-SFO@C and is made up of many particles with a size of 100–200 nm. The morphology disparity between B-SFO@C and B-SFO is due to the fact that the carbon matrix can serve as the strong spacer to effectively encumber the agglomeration, growth, and coarsening of metal oxide particles during pyrolysis. Detailed microstructures of B-SFO@C can be further analysed using transmission electron microscopy (TEM). In 
 <xref ref-type="fig" rid="nanomaterials-10-00249-f003">Figure 3</xref>c, a high density of dark spots as metal nanoparticles are closely and homogeneously distributed in the carbon matrix. The corresponding selected area electron diffraction (SAED) pattern (
 <xref ref-type="fig" rid="nanomaterials-10-00249-f003">Figure 3</xref>c inset) shows the bright polycrystalline diffraction rings of SnO
 <sub>2</sub> and Fe
 <sub>2</sub>O
 <sub>3</sub> [
 <xref rid="B29-nanomaterials-10-00249" ref-type="bibr">29</xref>]. The magnified TEM image (
 <xref ref-type="app" rid="app1-nanomaterials-10-00249">Figure S7</xref>) further reveals that the ultra-small nanoparticles with a size of about 5 nm are evenly implanted within the interiors of the carbon framework, giving rise to a unique metal particles-in-carbon sandwich-like configuration. In addition, as shown in 
 <xref ref-type="fig" rid="nanomaterials-10-00249-f003">Figure 3</xref>d, the high-resolution TEM (HRTEM) sheds light on two sets of the well-defined crystal lattice fringes with the interplanar distances of 0.33 nm and 0.27 nm, pertinent to the (110) facet of SnO
 <sub>2</sub> and (104) facet of Fe
 <sub>2</sub>O
 <sub>3</sub>, respectively. Besides, a clear monolithic contour with no well-observable porosity (including mesopores and macropores) occurs in the TEM images (
 <xref ref-type="fig" rid="nanomaterials-10-00249-f003">Figure 3</xref>c,d), again proving non-porous/compact structural motifs. The vermiculate domains tightly around dark spots (metal nanoparticles) with the poorly visible lattice lines can be indexed as amorphous carbon layers, in good consistency with the noncrystalline characteristics revealed by the XRD and Raman analysis. According to the previous rationale that stress can be assuaged through downscaling towards the nanometre, a dimension threshold to cause the expansion and spread of fracture in the materials has been proven to be roughly 150 nm [
 <xref rid="B30-nanomaterials-10-00249" ref-type="bibr">30</xref>,
 <xref rid="B31-nanomaterials-10-00249" ref-type="bibr">31</xref>,
 <xref rid="B32-nanomaterials-10-00249" ref-type="bibr">32</xref>]. Aa a result, multitudinous exquisite morphological engineering toward highly hierarchical structures have been under study, to fulfil the Sn stress relaxation during the lithiation process. For instance, the marked boosts of long-cycle stability have come true by exploiting the sub-10-nm-sized Sn/SnO
 <sub>2</sub>-based nanoparticles encapsulated inside the nitrogen/phosphorus co-doped hierarchically porous carbon and reduced graphene oxides [
 <xref rid="B14-nanomaterials-10-00249" ref-type="bibr">14</xref>], a mesoporous carbon@SnO
 <sub>2</sub>@ carbon hollow nanosphere with dual shells [
 <xref rid="B33-nanomaterials-10-00249" ref-type="bibr">33</xref>], the Sn-SnO
 <sub>2</sub> hybrid nanoclusters embedded inside carbon nanotubes [
 <xref rid="B34-nanomaterials-10-00249" ref-type="bibr">34</xref>], the heterostructured SnS-ZnS@C hollow nanoboxes embedded in the graphene [
 <xref rid="B35-nanomaterials-10-00249" ref-type="bibr">35</xref>], the carbon-coated SnO
 <sub>2</sub>–CoO yolk–shell microspheres [
 <xref rid="B36-nanomaterials-10-00249" ref-type="bibr">36</xref>], the double shell micro-cube assembled by nanosized Co
 <sub>3</sub>Sn
 <sub>2</sub>/SnO
 <sub>2</sub> heterostructures with amorphous carbon layers wrapped inside the three-dimensional graphene matrix [
 <xref rid="B37-nanomaterials-10-00249" ref-type="bibr">37</xref>], a mixture of porous hollow SnO
 <sub>2</sub> nanocube and graphene aerogel [
 <xref rid="B38-nanomaterials-10-00249" ref-type="bibr">38</xref>], the novel honeycomb-like composite composing of the carbon encapsulated SnO
 <sub>2</sub> nanospheres embedded in the carbon film [
 <xref rid="B39-nanomaterials-10-00249" ref-type="bibr">39</xref>], the sandwich-like C@SnO
 <sub>2</sub>/Sn/void@C hollow spheres [
 <xref rid="B40-nanomaterials-10-00249" ref-type="bibr">40</xref>], the carambola-shaped SnO
 <sub>2</sub> wrapped within the carbon nanotube network [
 <xref rid="B41-nanomaterials-10-00249" ref-type="bibr">41</xref>], the core-shell structured Cu
 <sub>6</sub>Sn
 <sub>5</sub>@SnO
 <sub>2</sub>-C nanocomposites [
 <xref rid="B42-nanomaterials-10-00249" ref-type="bibr">42</xref>], the chestnut-like SnO
 <sub>2</sub>/SnO
 <sub>2</sub>/C nanocomposites with the hierarchical structures [
 <xref rid="B43-nanomaterials-10-00249" ref-type="bibr">43</xref>], and the ultrafine SnO
 <sub>2</sub> aggregates in interior of porous carbon nanotubes [
 <xref rid="B44-nanomaterials-10-00249" ref-type="bibr">44</xref>]. Disappointingly, the realistic usage of such examples has been hampered by the small tap density [
 <xref rid="B26-nanomaterials-10-00249" ref-type="bibr">26</xref>,
 <xref rid="B27-nanomaterials-10-00249" ref-type="bibr">27</xref>] of the hierarchical layouts, as a consequence of the existence of empty room/volume and other topological problems. Worse still, to secure the empty rooms will deprive the materials of vital virtues during the tight calendaring in that majority of empty volume might undergo the utter devastation. Herein, the tap density increases through constructing a compact secondary architecture featuring the inactive/active buffers by composites. Confining a high population of the ultrafine metal nanoparticles inside the bulk-like carbon monolith can not only modulate the stress but also obviate a great deal of void space and, therefore, the related morphological problems. In this sense, such a binary metal oxide nanoparticles-intercalated carbon monolith structure is concluded to be more amenable to traditional electrode preparation than other designer nanomaterials, particularly taking into account the real-world utilization based upon the high average energy/power density rating. As for LIBs, this material is projected to be distinguished by an elevated specific capacity, endurable cyclic behaviour, and oppressed volume swelling; thus, a small irreversible capacity loss and a resultant high capacity retention.
</p>

File: python/diagrams/resources/liion/PMC7075132/sections/1_body/2_3__results_and_discussion/3_p.xml
<?xml version="1.0" encoding="UTF-8"?>
<p>The CV curves of the B-SFO@C electrode at a scan rate of 0.1 mV s
 <sup>−1</sup> from 0.005 up to 3.0 V were shown in 
 <xref ref-type="fig" rid="nanomaterials-10-00249-f004">Figure 4</xref>a. The reaction between B-SFO@C and lithium occurs in three domains from 0.7 to 1.41 V, with the three regions very analogous to the ones identified for other Sn-based materials, for example, SnO
 <sub>2</sub>/C, Co
 <sub>3</sub>Sn
 <sub>2</sub>/SnO
 <sub>2</sub>, and SnS-ZnS@C. Thus, the peaks emerging at 1.41 V, 0.77 V and &lt; 0.7 V in the first cathodic scan process can deal with conversion reaction of SnO
 <sub>2</sub> and Fe
 <sub>2</sub>O
 <sub>3</sub>, formation of SEI film and alloying process of Li
 <sup>+</sup> inserting into Sn, respectively [
 <xref rid="B45-nanomaterials-10-00249" ref-type="bibr">45</xref>,
 <xref rid="B46-nanomaterials-10-00249" ref-type="bibr">46</xref>]. In the subsequent anodic scan process, the strong peaks at 0.59 V and the weak peak at 1.89 V originate from the dealloying event of Li
 <italic>
  <sub>x</sub>
 </italic>Sn to Sn and the oxidation of Fe to Fe
 <sub>2</sub>O
 <sub>3</sub>, respectively. The peak occurring around 1.3 V is assumed to be reversible conversion reaction of Sn to SnO
 <sub>2</sub> although the conversion reaction of SnO
 <sub>2</sub> is universally deemed irreversible [
 <xref rid="B47-nanomaterials-10-00249" ref-type="bibr">47</xref>]. To set forth the chemical valence state of Sn-based oxides at a full-charged state, the XPS was conducted (
 <xref ref-type="fig" rid="nanomaterials-10-00249-f004">Figure 4</xref>b). The XPS spectrum of the Sn 3d core shell can be partitioned into four main peaks. The ones at 487.4 and 495.9 eV belong to the 3d
 <sub>5/2</sub> and 3d
 <sub>3/2</sub> for Sn
 <sup>4+</sup>, respectively. The signals at 486.7 and 495.2 eV match with the 3d
 <sub>5/2</sub> and 3d
 <sub>3/2</sub> for Sn(0), respectively, supporting the fact that the metallic Sn phase was indeed oxidized to SnO
 <sub>2</sub>. In addition, the SAED pattern of the full-charged B-SFO@C electrode (
 <xref ref-type="fig" rid="nanomaterials-10-00249-f004">Figure 4</xref>c) clearly demonstrates the diffraction rings attributable to SnO
 <sub>2</sub>, Sn and Fe
 <sub>2</sub>O
 <sub>3</sub>, while the HRTEM image (
 <xref ref-type="fig" rid="nanomaterials-10-00249-f004">Figure 4</xref>d) reveals the characteristic crystal lattice stripes of SnO
 <sub>2</sub>, Sn and Fe
 <sub>2</sub>O
 <sub>3</sub>. This further indicates the coexistence of SnO
 <sub>2</sub> and Sn. The supra results doubtless suggest the reversible conversion reaction between Sn and SnO
 <sub>2</sub>. The most recent reports have also postulated that metallic nanoparticles such as Fe, Co and Mn can work as a trigger or catalyst to trigger off the decomposition of Li
 <sub>2</sub>O, thereby conducive to the reversible generation of SnO
 <sub>2</sub> [
 <xref rid="B48-nanomaterials-10-00249" ref-type="bibr">48</xref>]. The different oxidation potentials of Sn to SnO
 <sub>2</sub> and Fe to Fe
 <sub>2</sub>O
 <sub>3</sub> in B-SFO@C allow the Fe phases produced from the conversion reaction of Fe
 <sub>2</sub>O
 <sub>3</sub> to call into play the unique role of such triggers or catalysts. Therefore, the electrochemical reactions of the B-SFO@C electrode during cycling can be described as follows:
 <disp-formula>SnO
  <sub>2</sub> + 4Li
  <sup>+</sup> + 4e
  <sup>−</sup> ↔ Sn + 2Li
  <sub>2</sub>O
  <label>(1)</label>
 </disp-formula>
 <disp-formula>Sn + 
  <italic>x</italic>Li
  <sup>+</sup> + 
  <italic>x</italic>e
  <sup>−</sup> ↔ Li
  <italic>
   <sub>x</sub>
  </italic>Sn (0 ≤ 
  <italic>x</italic> ≤ 4.4)
  <label>(2)</label>
 </disp-formula>
 <disp-formula>Fe
  <sub>2</sub>O
  <sub>3</sub> + 6Li
  <sup>+</sup> + 6e
  <sup>−</sup> ↔ 2Fe + 3Li
  <sub>2</sub>O
  <label>(3)</label>
 </disp-formula>
</p>

File: python/diagrams/resources/liion/PMC7075132/sections/1_body/2_3__results_and_discussion/4_p.xml
<?xml version="1.0" encoding="UTF-8"?>
<p>Galvanostatic discharge/charge profiles of B-SFO@C, B-SO@C and B-SFO electrodes at 0.2 A g
 <sup>−1</sup> between 0.005–3.0 V are shown in 
 <xref ref-type="fig" rid="nanomaterials-10-00249-f005">Figure 5</xref>a to probe the favourable bulk or micro-dimensional effect of the metal-intercalated carbon structure upon battery performance. In comparison to the B-SO@C electrode, the B-SFO@C electrode features a more obvious charge plateau in the range of 1.0–1.5 V, hinting that reversibility of the conversion reaction of Sn/SnO
 <sub>2</sub> in the B-SFO@C electrode is superior to that of the B-SO@C electrode. This also reveals the vital impacts which the Fe component exerts upon manipulating the electrochemical features of SnO
 <sub>2</sub>-based materials. The initial discharge/charge capacity of B-SFO@C, B-SO@C and B-SFO electrodes reaches 1389/973, 1103/662 and 1353/842 mAh g
 <sup>−1</sup>, respectively, with corresponding initial Coulombic efficiencies (ICE) of 70%, 60% and 62%. Strikingly, the ICE of the B-SFO@C electrode here exceeds not only the values of B-SO@C and B-SFO electrodes, but also the counterparts of many elaborated nanosized SnO
 <sub>2</sub>-based composite anodes (45–55%) recorded to date [
 <xref rid="B26-nanomaterials-10-00249" ref-type="bibr">26</xref>,
 <xref rid="B49-nanomaterials-10-00249" ref-type="bibr">49</xref>,
 <xref rid="B50-nanomaterials-10-00249" ref-type="bibr">50</xref>]. The central reason behind the high ICE of the B-SFO@C electrode is that the irreversible capacity loss engendered by both the formation of SEI film and by the irreversible conversion chemistry of SnO
 <sub>2</sub> is pronouncedly weakened. In other words, the much smaller ICE of B-SO@C and B-SFO correlate with the absence of the binary intercalation structure, which leads to the production of irreversible phases of Li
 <sub>2</sub>O and Li
 <italic>
  <sub>x</sub>
 </italic>Sn components in the lithiation event. Besides, the inherently poor electrical conductivity of single metal Sn phases induces the relatively unsatisfactory initial discharge/charge capacities. Such disadvantage can be addressed via introducing the second component of Fe (irrespective of carbon skeleton), which remarkably enhances both the ion access to and the electron conveyance along the electroactive materials.
</p>

File: python/diagrams/resources/liion/PMC7075132/sections/1_body/2_3__results_and_discussion/5_p.xml
<?xml version="1.0" encoding="UTF-8"?>
<p>The kinetics of the B-SFO@C, B-SO@C and B-SFO electrodes were evaluated over a varying range of current densities between 0.2 and 3.2 A g
 <sup>−1</sup>, and B-SFO@C features the attractive bulk rate capability in standard electrode formulations. As seen in 
 <xref ref-type="fig" rid="nanomaterials-10-00249-f005">Figure 5</xref>c, the average discharge capacities of B-SFO@C at 0.2, 0.4, and 0.8 A g
 <sup>−1</sup> amount to 958, 890, and 774 mAh g
 <sup>−1</sup>, respectively. Thus, roughly 5.60~4.53 Li
 <sup>+</sup>/TM (TM means transition metal) can be reversibly intercalated to deliver energy, while B-SFO@C sustains a capacity of 3.71 Li
 <sup>+</sup>/TM, despite a gain in rate by a factor of eight. At 3.2 A g
 <sup>−1</sup>, which means a rate enhancement by 16 folds, it still remains probable to swap 2.70 Li
 <sup>+</sup>/TM and access 462 mAh g
 <sup>−1</sup>. For the sake of checking the rate behaviour in more rigorous environments, immediately after being assessed at 3.2 A g
 <sup>−1</sup>, the current density reverts to 0.2 A g
 <sup>−1</sup>, at which the test was cycled over 50 runs. In such circumstances, 4.46 Li
 <sup>+</sup>/TM (around 762 mAh g
 <sup>−1</sup>) can get reversibly inserted, with a 4.82 Li
 <sup>+</sup>/TM exchanged for a reactivated/settled capacity of 825 mAh g
 <sup>−1</sup> after 40 consecutive cycles. The rate behavior in the binary metal-in-carbon configuration exceeds a variety of anode materials and even keeps abreast with some lithium solid electrolytes. The high rate capability inherently correlates with the excellent mobility/transport of lithium ions in the composite under diverse current densities. In this sense, the rate outcomes suggest that the speedy lithium ion motion can be achieved to the large lithium contents (up to 2.7 Li
 <sup>+</sup>/TM). Supposing the further optimization of this binary metal-inserted carbon structure, its intrinsic scope for the high-rate multi-redox chemistry will escalate up to a much greater level of Li
 <sup>+</sup>/TM. The finding that the micrometer-sized monolith of the binary metal-intercalated carbon composite (B-SFO@C) shows extraordinary rate behavior and could be cycled under the very elevated rates unravels the superior structural resilience, particularly given its good electrolyte infiltration and the short Li
 <sup>+</sup>/electron diffusion length. By contrast, the exceptional lithium storage properties cannot be detected for the other two composites with different chemical compositions and structural motifs. B-SO@C attains an average capacity of 663, 580, 474, 338 and 190 mAh g
 <sup>−1</sup> at 0.2, 0.4, 0.8, 1.6 and 3.2 A g
 <sup>−1</sup>, respectively, convincingly uncovering that the iron component takes an essential part in enhancing the discharge capacities. The B-SFO electrode confers an average capacity of 588, 282 and 138 mAh g
 <sup>−1</sup> under 0.2, 0.4 and 0.8 A g
 <sup>−1</sup>, respectively, and is even hardly discharged to store Li ions at 1.6 and 3.2 A g
 <sup>−1</sup>, which reveals a very poor rate ability. The rather similar capacity at the low current density and the increasing gulf at high current density between these electrodes justifiably unveil the primary role which the carbon skeleton plays in improving the lithium diffusion. That is to say, regardless of a single or binary metal system, the carbon matrix is in high demand for attaining the elevated capacity retention, though a small discharge capacity occurs to B-SO@C. The vivid performance comparison above univocally denotes the indispensable implications that both the carbon framework and iron phase have upon tuning the lithium ion storage process. Put another way, the intercalation of binary metals inside a carbonaceous bulk matrix can result in a good integration of the innate functions of the respective entities in the nanoscale, in a manner which produces the novel composite materials for optimizing the insertion of lithium ions at broad rate loading.
</p>

File: python/diagrams/resources/liion/PMC7075132/sections/1_body/2_3__results_and_discussion/6_p.xml
<?xml version="1.0" encoding="UTF-8"?>
<p>In addition, the long-term cycling performances of the B-SFO@C, B-SO@C and B-SFO electrodes were appraised at 0.2 A g
 <sup>−1</sup> (
 <xref ref-type="fig" rid="nanomaterials-10-00249-f005">Figure 5</xref>b). The B-SFO@C electrode can maintain a very stable and high capacity of 927 mAh g
 <sup>−1</sup> with a sustainable retention of 95.1% even after 100 cycles, indicating an exceptional cyclic lifetime. Note that, though the ICE of B-SFO@C is relatively low, the coulombic efficiency can rapidly increase to 92% in the second cycle and can remain over 98% in subsequent runs. However, both the B-SFO and B-SO@C electrodes only give the decaying cycling performance over 100 cycles with a capacity of 51 and 488 mAh g
 <sup>−1</sup>, respectively, concomitant with a corresponding retention of merely 6% and 68.4%. The pure carbon matrix delivers a constant but low capacity of 232 mAh g
 <sup>−1</sup> after 50 cycles (
 <xref ref-type="app" rid="app1-nanomaterials-10-00249">Figure S8</xref>), whereas the carbon-free B-SFO sample abruptly deteriorates from roughly 800 to 200 mAh g
 <sup>−1</sup> during first 30 cycles, confirming that the carbon substrate does matter to the structural tolerance and thin/stable SEI layer during cycling. It must be accentuated that the reversible capacity and capacity retention of the B-SFO@C electrode significantly outnumber B-SO@C, which is due to the fact that the divergent electroactive potentials of SnO
 <sub>2</sub> and Fe
 <sub>2</sub>O
 <sub>3</sub> in the B-SFO@C electrode can permit the Fe
 <sub>2</sub>O
 <sub>3</sub> nanocrystals to not only act as active materials, but also to serve as structural stabilizers [
 <xref rid="B51-nanomaterials-10-00249" ref-type="bibr">51</xref>], and simultaneously enable the amelioration of the reversibility of the conversion reactions of Sn/SnO
 <sub>2</sub> in the B-SFO@C electrode to contribute an extra capacity. Specifically speaking, the large work function difference between SnO
 <sub>2</sub> and Fe
 <sub>2</sub>O
 <sub>3</sub> can make the lattice of the SnO
 <sub>2</sub>/Fe
 <sub>2</sub>O
 <sub>3</sub> composite adapt suitably, inducing the construction of a relatively big internal electric field. Such an in-built electric field is able to introduce an additional electromotive force to augment the electronic mobility of the active materials and, finally, strikingly enhance reaction dynamics and ionic/electronic transportation/migration at the interior hetero-interfaces of SnO
 <sub>2</sub>/Fe
 <sub>2</sub>O
 <sub>3</sub>. Actually, TEM and HRTEM have clearly identified the intimately and uniformly packed metal oxide/metal oxide nanoparticles and typical carbon layers. Abundant robust hetero-junctions and -interface boundaries arising from a lattice adaptation between SnO
 <sub>2</sub> and Fe
 <sub>2</sub>O
 <sub>3</sub> phase must occur. When such heterostructures come into being between SnO
 <sub>2</sub> and Fe
 <sub>2</sub>O
 <sub>3</sub>, the electrons will drift to the Fe
 <sub>2</sub>O
 <sub>3</sub> nanoparticles possessing the greater work function from the SnO
 <sub>2</sub> (a lower work function), triggering off a positive space charge region on the Fe
 <sub>2</sub>O
 <sub>3</sub> side and a negative space charge region on the SnO
 <sub>2</sub> side of the SnO
 <sub>2</sub>/Fe
 <sub>3</sub>O
 <sub>2</sub> hetero-interfaces. Thus, the built-in electric field takes place around the junction region and the direction is pointed from Fe
 <sub>2</sub>O
 <sub>3</sub> to SnO
 <sub>2</sub>. This is the identical direction to the electric field of the initial battery, which underlies the gain of the electromotive force of the lithium battery. Furthermore, the long-term high-rate cycling test of the B-SFO@C electrode even at an extremely great current density of 1 and 3 A g
 <sup>−1</sup> can still sustain a nearly invariable lithium ion storage behavior, further showing an outstanding high-rate cyclic lifespan (
 <xref ref-type="fig" rid="nanomaterials-10-00249-f005">Figure 5</xref>d,e). Note that an activation at low current density of 0.2 A g
 <sup>−1</sup> was introduced to in advance complete the formation of the unvaried SEI film. The B-SFO@C electrode can afford a reversible capacity of 701 mAh g
 <sup>−1</sup> after 500 cycles at 1 A g
 <sup>−1</sup> and stores an ultra-stable capacity of 429 mAh g
 <sup>−1</sup> even after 1800 cycles at 3 A g
 <sup>−1</sup>. The electrochemical performances of the B-SFO@C electrode are compared to the SnO
 <sub>2</sub>-based anode materials published previously (
 <xref ref-type="app" rid="app1-nanomaterials-10-00249">Table S2</xref>). It can be unequivocally disclosed that B-SFO@C can ascend into the first echelon of the cutting-edge SnO
 <sub>2</sub> based materials, showing that B-SFO@C can vie as the very promising anode material candidate for LIBs. Besides, considering that the (de)alloying reaction that incurs the volume change proceeds mainly below 1 V, the B-SFO@C electrode was purposely measured at 0.2 A g
 <sup>−1</sup> in the range of 0.005–1.0 V to trace the morphological variation and the corresponding results (
 <xref ref-type="app" rid="app1-nanomaterials-10-00249">Figure S9</xref>) demonstrate the superb cyclic durability with a steady capacity of 343 mAh g
 <sup>−1</sup> after 150 cycles. This confirms that capacity fading caused by volume change has been largely alleviated. The electrochemical lithiation must lead the interface boundaries between the Li-enriched Li
 <italic>
  <sub>x</sub>
 </italic>Sn and Sn phases to come into being and resultantly trigger off the stress reinforcement, whilst the gain in the strain energy induces the anisotropic dilation/expansion and abnormal topological evolutions, thus initiating the dramatic mechanical fracture and breakage [
 <xref rid="B30-nanomaterials-10-00249" ref-type="bibr">30</xref>,
 <xref rid="B31-nanomaterials-10-00249" ref-type="bibr">31</xref>,
 <xref rid="B32-nanomaterials-10-00249" ref-type="bibr">32</xref>]. The foregoing events can re-expose the fresh Sn surfaces to electrolytes, thereby resulting in an enhancement in the thickness of the SEI layer upon cycling, and a serious battery performance degeneration. Given that these issues are innately related to stress reinforcement, the endeavor towards the stress regulation approach for Sn-based electrode materials constitutes the paramount footing to enhance a cyclic durability. Seeing that the aggressive volume fluctuation inherently stems from the stress intensification over particle surface layers, such superior cycling stability unambiguously emphasizes that the assembly of the unique sandwich metal–carbon bulk structures with the binary small-sized metal oxides uniformly embedded inside carbon layers can effectively manage and relax the strain energy in the large-volume-variation SnO
 <sub>2</sub> anodes for the high-performance LIBs to fulfill the necessary, extraordinary morphological and structural stability requirements (as further supported by the TEM images after cycling in Figure 7). Without the supra mechanism, the material surface will become rather vulnerable to resisting the stress in the lithiation experience, so inducing a limited capacity retention. What’s worse, a high initial discharge capacity and excellent long-term cyclic durability always fall short of being satisfied synchronously thanks to the compromise nexus between the two of them resting with the surface layer thickness. Nevertheless, in spite of such compromise, B-SFO@C can still split the difference to attain a decent cyclability (with 95.1% capacity retention at 100 cycles) at an elevated capacity of 927 mAh g
 <sup>−1</sup>.
</p>

File: python/diagrams/resources/liion/PMC7075132/sections/1_body/2_3__results_and_discussion/7_p.xml
<?xml version="1.0" encoding="UTF-8"?>
<p>Electrochemical impedance spectroscopy (EIS) was carried out to further explore reasons for the excellent performance of B-SFO@C. 
 <xref ref-type="fig" rid="nanomaterials-10-00249-f006">Figure 6</xref>a shows the EIS spectra evolution at different states of charge (SOC) in the first cycle, wherein OCV, D to 0.7 V and C to 3.0 V, for example, represent the open circuit voltage, and discharge to 0.7 V and charge to 3.0 V, respectively. All the spectra were well-fitted utilizing equivalent circuits (as described in inset), and comprised of an x-axis intercept at a high frequency, semicircle at high-medium frequencies and the linear line at lower frequencies, which are representative of overall cell resistance (
 <italic>R
  <sub>e</sub>
 </italic>), charge transfer resistance (
 <italic>R
  <sub>ct</sub>
 </italic>) and Warburg impedance, respectively. Combined with the fitted results (
 <xref ref-type="fig" rid="nanomaterials-10-00249-f006">Figure 6</xref>b), it can be deduced that during the discharge process 
 <italic>R
  <sub>ct</sub>
 </italic> gradually increases from 31 to 67 Ω as the potential switches from OCV to 0.7 V, which is due to the formation of poor electronic conductivity of Li
 <sub>2</sub>O accompanied by reduction of SnO
 <sub>2</sub> and Fe
 <sub>2</sub>O
 <sub>3</sub>. Then, 
 <italic>R
  <sub>ct</sub>
 </italic> substantially increases from 67 to 101 Ω when the potential further dwindles to 0.005 V, which should have the intimate relation with the poor electronic conductivity of SnLi
 <sub>x</sub> in situ produced from the alloying reaction. In the subsequent re-charge process, 
 <italic>R
  <sub>ct</sub>
 </italic> continuously diminishes back to 29 Ω until the end of charging, which indicates that the electrochemical reaction is highly reversible. The trend of 
 <italic>R
  <sub>ct</sub>
 </italic> in the first cycle agrees with prior results [
 <xref rid="B52-nanomaterials-10-00249" ref-type="bibr">52</xref>]. Interestingly, an atypical rise takes place to 
 <italic>R
  <sub>e</sub>
 </italic> at 0.005 V (
 <xref ref-type="app" rid="app1-nanomaterials-10-00249">Figure S10</xref>), which could relate to the decline in the electrical contacts sparked off due to the dramatic volume expansion [
 <xref rid="B53-nanomaterials-10-00249" ref-type="bibr">53</xref>]. Additionally, the EIS spectra of the B-SFO@C electrode at the different cycles were also depicted in 
 <xref ref-type="fig" rid="nanomaterials-10-00249-f006">Figure 6</xref>c. Similarly, all the spectra also consist of the 
 <italic>x</italic>-axis intercept at the high frequency, half-loop at the high-medium frequencies and the linear line at the lower frequencies. All spectra at the different cycles are very similar except the 10th cycle, implying that over 100 cycles the transfer dynamics can be well retained. Fitted results are provided in 
 <xref ref-type="fig" rid="nanomaterials-10-00249-f006">Figure 6</xref>d, and 
 <italic>R
  <sub>ct</sub>
 </italic> is 31 Ω for the fresh B-SFO@C electrode, 48 Ω for the fresh B-SO@C electrode but 82 Ω on the fresh B-SFO electrode (
 <xref ref-type="app" rid="app1-nanomaterials-10-00249">Figure S11</xref>). This interprets that the carbon matrix can greatly reinforce the electronic conductivity of B-SFO@C and B-SO@C electrodes, thereby supplying a robust fast electronic connection. The low 
 <italic>R
  <sub>ct</sub>
 </italic> in B-SFO@C is responsible for the exceptional rate capability of the B-SFO@C electrode. To be specific, at the 10th cycle, 
 <italic>R
  <sub>ct</sub>
 </italic> of the B-SFO@C electrode substantially rises to 42.6 Ω, which can closely correlate with the initial structural rearrangement in first cycles that could arise from the SEI thickening or the formation of the segregated granules [
 <xref rid="B54-nanomaterials-10-00249" ref-type="bibr">54</xref>,
 <xref rid="B55-nanomaterials-10-00249" ref-type="bibr">55</xref>]. Subsequently, the 
 <italic>R
  <sub>ct</sub>
 </italic> drops to 27 Ω at the 50th cycle and finally stabilizes at 22 Ω at the 100th cycle, indicating that no appreciable cycling-triggered gain in resistance offers itself. On the one hand, the repeated volume swelling and contraction during cycling make contacts between active materials and carbon matrix closer and closer, which facilitates transfer of electrons from the carbon matrix to the active materials [
 <xref rid="B56-nanomaterials-10-00249" ref-type="bibr">56</xref>,
 <xref rid="B57-nanomaterials-10-00249" ref-type="bibr">57</xref>]. On the other hand, the metallic Sn derived from the irreversible part of conversion reaction of SnO
 <sub>2</sub> is a good conductor and acts as conductive matrix, which further reduce the 
 <italic>R
  <sub>ct</sub>
 </italic> [
 <xref rid="B58-nanomaterials-10-00249" ref-type="bibr">58</xref>]. As the SEI layer thickening can augment resistance, the 
 <italic>R
  <sub>ct</sub>
 </italic> evolution combined with post-characterization (
 <xref ref-type="fig" rid="nanomaterials-10-00249-f007">Figure 7</xref>) can reveal that the excellent structural resilience/flexibility of B-SFO@C to maintain textural stability can aid in yielding the stable and thin SEI layer and keeping small resistance in spite of fierce electrochemical events.
</p>
